Repository: stloendays/Database-For-PUR

<h1 align="center">Database for PUR</h1>
  <a href="#overview">Overview</a> ·
  <a href="#data-snapshot">Data Snapshot</a> ·
  <a href="#data-model">Data Model</a> ·
  <a href="#research-focus">Research Focus</a> ·
  <a href="#quick-start">Quick Start</a> ·

<a href="#roadmap">Roadmap</a>
---

<a id="overview"></a>

## Overview

`Database-For-PUR` is a structured research database for **polyurethane and reactive polyurethane hot-melt adhesive (PUR/HMPUR)** research.

The project organizes data at experiment level:

**Source → Experiment → Formulation → Material → Process → Measurement → Standard → Evidence**

Primary uses include formulation/process mining, SQL/FTS/vector retrieval, property prediction, formulation screening, inverse design, and scientific-agent workflows.

---

<a id="data-snapshot"></a>

## Data Snapshot

### Legacy HMPUR layer

The migrated legacy layer contributes **85 formulations**, **278 formulation components**, **547 observations**, **22 protocols**, and all **4,559 temperature-viscosity points**. The viscosity data represent **39 distinct PU prepolymer curves** over roughly 40–80 °C.

The compressed curve table is available at [`data/legacy/viscosity_curves.csv.gz`](data/legacy/viscosity_curves.csv.gz).

### Chinese structured corpus — Batch 004

The cumulative Chinese corpus contains **36 sources**, **42 experiments**, **41 formulations**, **131 measurements**, **10 CN patents**, **10 indexed MSc theses**, and **8 adhesive standards**.

### Batch 005 — raw material → reaction → property

Batch 005 adds:

- Evonik DYNACOLL 7000 polyester-polyol descriptors;
- a controlled DYNACOLL + 4,4′-MDI RHM benchmark at OH:NCO = 1:2.2;
- Covestro Desmophen polyol descriptors;
- BASF Lupranate MDI / MDI-prepolymer descriptors;
- Stepan polyester polyols used in reactive hot-melt adhesive applications.

The unified schema now includes `material_property_values`, so ranges and temperature-dependent raw-material properties can be represented without collapsing them into a single midpoint.

See [`data/materials/BATCH_005.md`](data/materials/BATCH_005.md).

---

<a id="data-model"></a>

## Data Model

```mermaid
flowchart LR
    A[Source] --> B[Experiment]
    B --> C[Formulation]
    C --> D[Formulation Component]
    D --> E[Material Master]
    E --> P[Material Property Values]
    B --> F[Process Step]
    B --> G[Measurement]
    G --> H[Protocol or Standard]
    A --> I[Evidence]
    B --> I
    C --> I
    G --> I
    P --> K[ML / RAG / Inverse Design]
    F --> K
    G --> K
    I --> K
```

Core tables include `sources`, `experiments`, `materials`, `material_property_values`, `formulations`, `formulation_components`, `process_steps`, `measurements`, `protocols`, `evidence`, `viscosity_curves`, `thesis_index`, and `standard_index`.

---

<a id="research-focus"></a>

## Research Focus

### Polyol blend → MDI prepolymer amplification

A central HMPUR hypothesis supported by this database is:

> Small property differences at the polyol-blend level may be systematically amplified after entering the MDI prepolymer stage, with the amplification itself depending on blend composition.
Priority variables include `blend viscosity`, `prepolymer viscosity`, `NCO/OH`, `free NCO`, `OH value`, `acid value`, `Mn`, `polyol chemistry`, `reaction temperature`, `reaction time`, `DSC/crystallization`, `open time`, `green strength`, `peel`, and `lap shear`.

### Example composition-property trajectory
For `CN_JRN_WANG2026_PAE`, increasing PAE from **0 to 10 wt.%** changes melt viscosity from **1292 to 4821 mPa·s**, NCO from **3.372 to 2.411 wt.%**, and open time from **4.5 to 11.3 min**.

### Mixing-law closure

```math
X_{blend} \rightarrow X_{prepolymer} \rightarrow Y_{adhesive}
```

```math
A = \frac{\Delta \eta_{prepolymer}}{\Delta \eta_{blend}}
```

### Evidence-constrained inverse design

```text
Target properties
        ↓
Material + composition + process descriptors
        ↓
Candidate ranking
        ↓
Experimentally testable PUR formulations
```

---

## Repository Structure

```text
Database-For-PUR/
├── README.md
├── README.zh-CN.md
├── assets/
├── data/
│   ├── cn/
│   ├── legacy/
│   ├── materials/
│   └── master/
├── schema/
│   └── pur_cn_v1.sql
├── scripts/
│   ├── build_database.py
│   └── validate_database.py
└── releases/
    ├── cn_seed_batch_004.zip
    └── pur_core_integration_v005.zip
```

---

<a id="quick-start"></a>

## Quick Start

The current builder reconstructs the unified Batch 005 database directly from committed release payloads.

```bash
git clone https://github.com/stloendays/Database-For-PUR.git
cd Database-For-PUR
python scripts/build_database.py --output database/pur_master.db
python scripts/validate_database.py database/pur_master.db
```

For reproducible pinning, the current payloads are [`releases/cn_seed_batch_004.zip`](releases/cn_seed_batch_004.zip) and [`releases/pur_core_integration_v005.zip`](releases/pur_core_integration_v005.zip).

Example query:

```sql

File: data/cn/batch004_measurements.csv
measurement_id,experiment_id,formulation_id,source_id,sample_id,measurement_stage,property_name_raw,property_name_normalized,value,qualifier,value_min,value_max,uncertainty,unit,original_value,original_unit,temperature_c,temperature_min_c,temperature_max_c,time_value,time_unit,humidity_pct,condition,method_or_standard,substrate_1,substrate_2,failure_mode,n_replicates,evidence_type,evidence_locator,extraction_method,quality_level,source_url,notes
M_CN116_PRE_NCO_PREF,CN116265556B_ENVELOPE,,CN_PAT_CN116265556B,CLAIMED_RANGE,prepolymer,扩链前预聚体NCO含量,NCO_content,,preferred_range,2.9,3.7,,wt.%,2.9-3.7%,%,,,,,,,before chain extender; pure PU component excluding tackifying resin per patent definition,,,,,,claimed_range,Description/Claim 1; lines 465 and preceding preferred range,manual structured transcription from Google Patents HTML,B,https://patents.google.com/patent/CN116265556B/zh,Broader disclosed range 2.0-4.0%; preferred range stored.
M_CN116_FINAL_NCO_PREF,CN116265556B_ENVELOPE,,CN_PAT_CN116265556B,CLAIMED_RANGE,hot_melt,最终反应体系NCO含量,NCO_content,,preferred_range,1.8,2.6,,wt.%,1.8-2.6%,%,,,,,,,after chain extension at theoretical endpoint,,,,,,claimed_range,Description lines 383-387,manual structured transcription from Google Patents HTML,B,https://patents.google.com/patent/CN116265556B/zh,Broader disclosed range 1.0-3.0%; preferred range stored.
M_CN116_VISC120_PREF,CN116265556B_ENVELOPE,,CN_PAT_CN116265556B,CLAIMED_RANGE,hot_melt,120℃粘度,melt_viscosity,,preferred_range,20000,30000,,mPa.s,20000-30000 mPa.s,mPa.s,120,,,,,,,,,,,,claimed_range,Description lines 383-387,manual structured transcription from Google Patents HTML,B,https://patents.google.com/patent/CN116265556B/zh,Broader disclosed range 13000-35000 mPa.s; preferred range stored.
M_CN116_CLEANFREE_MIN,CN116265556B_ENVELOPE,,CN_PAT_CN116265556B,CLAIMED_RANGE,cured_other,免清洗时间,clean_free_time,72,>=,72,,,h,>=72 h,h,23,,,,,50,board edge/L-shaped edge application,FTIR NCO peak disappearance (patent protocol),,,,,claimed_range,Description lines 389-392 and test protocol 425-430,manual structured transcription from Google Patents HTML,B,https://patents.google.com/patent/CN116265556B/zh,
M_CN116_POLYOL_VISC120,CN116265556B_ENVELOPE,,CN_PAT_CN116265556B,temperature_sensitive_polyester,raw_material,温敏性聚酯多元醇120℃粘度,raw_material_viscosity,,claimed_range,400,1000,,mPa.s,400-1000 mPa.s,mPa.s,120,,,,,,temperature-sensitive polyester polyol,,,,,,claimed_range,Claim 7 / description,manual structured transcription from Google Patents HTML,B,https://patents.google.com/patent/CN116265556B/zh,Paired with 60 C range; useful as a temperature-sensitivity descriptor.
M_CN116_POLYOL_VISC60,CN116265556B_ENVELOPE,,CN_PAT_CN116265556B,temperature_sensitive_polyester,raw_material,温敏性聚酯多元醇60℃粘度,raw_material_viscosity,,claimed_range,10000,30000,,mPa.s,10000-30000 mPa.s,mPa.s,60,,,,,,temperature-sensitive polyester polyol,,,,,,claimed_range,Claim 7 / description,manual structured transcription from Google Patents HTML,B,https://patents.google.com/patent/CN116265556B/zh,Paired with 120 C range.
