Repository: stloendays/Database-For-PUR

<h1 align="center">Database for PUR</h1>
  <a href="#overview">Overview</a> ·
  <a href="#data-snapshot">Data Snapshot</a> ·
  <a href="#data-model">Data Model</a> ·
  <a href="#research-focus">Research Focus</a> ·
  <a href="#quick-start">Quick Start</a> ·

<a href="#roadmap">Roadmap</a>
---

<a id="overview"></a>

## Overview

`Database-For-PUR` is a structured research database for **polyurethane and reactive polyurethane hot-melt adhesive (PUR/HMPUR)** research.

The project organizes data at experiment level:

**Source → Experiment → Formulation → Material → Process → Measurement → Standard → Evidence**

Primary uses include formulation/process mining, SQL/FTS/vector retrieval, property prediction, formulation screening, inverse design, and scientific-agent workflows.

---

<a id="data-snapshot"></a>

## Data Snapshot

### Legacy HMPUR layer

The migrated legacy layer contributes **85 formulations**, **278 formulation components**, **547 observations**, **22 protocols**, and all **4,559 temperature-viscosity points**. The viscosity data represent **39 distinct PU prepolymer curves** over roughly 40–80 °C.

The compressed curve table is available at [`data/legacy/viscosity_curves.csv.gz`](data/legacy/viscosity_curves.csv.gz).

### Chinese structured corpus — Batch 004

The cumulative Chinese corpus contains **36 sources**, **42 experiments**, **41 formulations**, **131 measurements**, **10 CN patents**, **10 indexed MSc theses**, and **8 adhesive standards**.

### Batch 005 — raw material → reaction → property

Batch 005 adds:

- Evonik DYNACOLL 7000 polyester-polyol descriptors;
- a controlled DYNACOLL + 4,4′-MDI RHM benchmark at OH:NCO = 1:2.2;
- Covestro Desmophen polyol descriptors;
- BASF Lupranate MDI / MDI-prepolymer descriptors;
- Stepan polyester polyols used in reactive hot-melt adhesive applications.

The unified schema now includes `material_property_values`, so ranges and temperature-dependent raw-material properties can be represented without collapsing them into a single midpoint.

See [`data/materials/BATCH_005.md`](data/materials/BATCH_005.md).

---

<a id="data-model"></a>

## Data Model

```mermaid
flowchart LR
    A[Source] --> B[Experiment]
    B --> C[Formulation]
    C --> D[Formulation Component]
    D --> E[Material Master]
    E --> P[Material Property Values]
    B --> F[Process Step]
    B --> G[Measurement]
    G --> H[Protocol or Standard]
    A --> I[Evidence]
    B --> I
    C --> I
    G --> I
    P --> K[ML / RAG / Inverse Design]
    F --> K
    G --> K
    I --> K
```

Core tables include `sources`, `experiments`, `materials`, `material_property_values`, `formulations`, `formulation_components`, `process_steps`, `measurements`, `protocols`, `evidence`, `viscosity_curves`, `thesis_index`, and `standard_index`.

---

<a id="research-focus"></a>

## Research Focus

### Polyol blend → MDI prepolymer amplification

A central HMPUR hypothesis supported by this database is:

> Small property differences at the polyol-blend level may be systematically amplified after entering the MDI prepolymer stage, with the amplification itself depending on blend composition.
Priority variables include `blend viscosity`, `prepolymer viscosity`, `NCO/OH`, `free NCO`, `OH value`, `acid value`, `Mn`, `polyol chemistry`, `reaction temperature`, `reaction time`, `DSC/crystallization`, `open time`, `green strength`, `peel`, and `lap shear`.

### Example composition-property trajectory
For `CN_JRN_WANG2026_PAE`, increasing PAE from **0 to 10 wt.%** changes melt viscosity from **1292 to 4821 mPa·s**, NCO from **3.372 to 2.411 wt.%**, and open time from **4.5 to 11.3 min**.

### Mixing-law closure

```math
X_{blend} \rightarrow X_{prepolymer} \rightarrow Y_{adhesive}
```

```math
A = \frac{\Delta \eta_{prepolymer}}{\Delta \eta_{blend}}
```

### Evidence-constrained inverse design

```text
Target properties
        ↓
Material + composition + process descriptors
        ↓
Candidate ranking
        ↓
Experimentally testable PUR formulations
```

---

## Repository Structure

```text
Database-For-PUR/
├── README.md
├── README.zh-CN.md
├── assets/
├── data/
│   ├── cn/
│   ├── legacy/
│   ├── materials/
│   └── master/
├── schema/
│   └── pur_cn_v1.sql
├── scripts/
│   ├── build_database.py
│   └── validate_database.py
└── releases/
    ├── cn_seed_batch_004.zip
    └── pur_core_integration_v005.zip
```

---

<a id="quick-start"></a>

## Quick Start

The current builder reconstructs the unified Batch 005 database directly from committed release payloads.

```bash
git clone https://github.com/stloendays/Database-For-PUR.git
cd Database-For-PUR
python scripts/build_database.py --output database/pur_master.db
python scripts/validate_database.py database/pur_master.db
```

For reproducible pinning, the current payloads are [`releases/cn_seed_batch_004.zip`](releases/cn_seed_batch_004.zip) and [`releases/pur_core_integration_v005.zip`](releases/pur_core_integration_v005.zip).

Example query:

```sql

File: data/cn/batch003_measurements.csv
measurement_id,experiment_id,formulation_id,source_id,sample_id,measurement_stage,property_name_normalized,value,qualifier,value_min,value_max,unit,temperature_c,time_value,time_unit,condition,evidence_type,evidence_locator,quality_level,source_url,notes
M_WANG2026_PAE0_VISC,WANG2026_PAE0,F_WANG2026_PAE0,CN_JRN_WANG2026_PAE,PAE-0%,hot_melt,melt_viscosity,1292,,,,mPa.s,,,,,measured,Public HTML Table 2,A,https://gxhxgcxb.xml-journal.net/article/doi/10.3969/j.issn.1003-9015.2025-0256,
M_WANG2026_PAE0_NCO,WANG2026_PAE0,F_WANG2026_PAE0,CN_JRN_WANG2026_PAE,PAE-0%,hot_melt,nco_content,3.372,,,,wt.%,,,,,measured,Public HTML Table 2,A,https://gxhxgcxb.xml-journal.net/article/doi/10.3969/j.issn.1003-9015.2025-0256,
M_WANG2026_PAE0_OPEN,WANG2026_PAE0,F_WANG2026_PAE0,CN_JRN_WANG2026_PAE,PAE-0%,hot_melt,open_time,4.5,,,,min,,,,,measured,Public HTML Table 2,A,https://gxhxgcxb.xml-journal.net/article/doi/10.3969/j.issn.1003-9015.2025-0256,
M_WANG2026_PAE0_ELONG,WANG2026_PAE0,F_WANG2026_PAE0,CN_JRN_WANG2026_PAE,PAE-0%,cured_other,elongation_at_break,297.2,,,,%,,,,,measured,Public HTML Table 4,A,https://gxhxgcxb.xml-journal.net/article/doi/10.3969/j.issn.1003-9015.2025-0256,
M_WANG2026_PAE0_TENS,WANG2026_PAE0,F_WANG2026_PAE0,CN_JRN_WANG2026_PAE,PAE-0%,cured_other,tensile_strength,9.57,,,,MPa,,,,,measured,Public HTML Table 4,A,https://gxhxgcxb.xml-journal.net/article/doi/10.3969/j.issn.1003-9015.2025-0256,
M_WANG2026_PAE0_HBI,WANG2026_PAE0,F_WANG2026_PAE0,CN_JRN_WANG2026_PAE,PAE-0%,cured_other,hydrogen_bond_index,0.161,,,,1,,,,,measured,Public HTML Table 1,A,https://gxhxgcxb.xml-journal.net/article/doi/10.3969/j.issn.1003-9015.2025-0256,
M_WANG2026_PAE2_VISC,WANG2026_PAE2,F_WANG2026_PAE2,CN_JRN_WANG2026_PAE,PAE-2%,hot_melt,melt_viscosity,1621,,,,mPa.s,,,,,measured,Public HTML Table 2,A,https://gxhxgcxb.xml-journal.net/article/doi/10.3969/j.issn.1003-9015.2025-0256,
M_WANG2026_PAE2_NCO,WANG2026_PAE2,F_WANG2026_PAE2,CN_JRN_WANG2026_PAE,PAE-2%,hot_melt,nco_content,3.011,,,,wt.%,,,,,measured,Public HTML Table 2,A,https://gxhxgcxb.xml-journal.net/article/doi/10.3969/j.issn.1003-9015.2025-0256,
M_WANG2026_PAE2_OPEN,WANG2026_PAE2,F_WANG2026_PAE2,CN_JRN_WANG2026_PAE,PAE-2%,hot_melt,open_time,6.5,,,,min,,,,,measured,Public HTML Table 2,A,https://gxhxgcxb.xml-journal.net/article/doi/10.3969/j.issn.1003-9015.2025-0256,
M_WANG2026_PAE2_ELONG,WANG2026_PAE2,F_WANG2026_PAE2,CN_JRN_WANG2026_PAE,PAE-2%,cured_other,elongation_at_break,661.42,,,,%,,,,,measured,Public HTML Table 4,A,https://gxhxgcxb.xml-journal.net/article/doi/10.3969/j.issn.1003-9015.2025-0256,
M_WANG2026_PAE2_TENS,WANG2026_PAE2,F_WANG2026_PAE2,CN_JRN_WANG2026_PAE,PAE-2%,cured_other,tensile_strength,15.53,,,,MPa,,,,,measured,Public HTML Table 4,A,https://gxhxgcxb.xml-journal.net/article/doi/10.3969/j.issn.1003-9015.2025-0256,
M_WANG2026_PAE2_HBI,WANG2026_PAE2,F_WANG2026_PAE2,CN_JRN_WANG2026_PAE,PAE-2%,cured_other,hydrogen_bond_index,0.319,,,,1,,,,,measured,Public HTML Table 1,A,https://gxhxgcxb.xml-journal.net/article/doi/10.3969/j.issn.1003-9015.2025-0256,
M_WANG2026_PAE4_VISC,WANG2026_PAE4,F_WANG2026_PAE4,CN_JRN_WANG2026_PAE,PAE-4%,hot_melt,melt_viscosity,2510,,,,mPa.s,,,,,measured,Public HTML Table 2,A,https://gxhxgcxb.xml-journal.net/article/doi/10.3969/j.issn.1003-9015.2025-0256,
M_WANG2026_PAE4_NCO,WANG2026_PAE4,F_WANG2026_PAE4,CN_JRN_WANG2026_PAE,PAE-4%,hot_melt,nco_content,2.884,,,,wt.%,,,,,measured,Public HTML Table 2,A,https://gxhxgcxb.xml-journal.net/article/doi/10.3969/j.issn.1003-9015.2025-0256,
M_WANG2026_PAE4_OPEN,WANG2026_PAE4,F_WANG2026_PAE4,CN_JRN_WANG2026_PAE,PAE-4%,hot_melt,open_time,8.3,,,,min,,,,,measured,Public HTML Table 2,A,https://gxhxgcxb.xml-journal.net/article/doi/10.3969/j.issn.1003-9015.2025-0256,
M_WANG2026_PAE4_ELONG,WANG2026_PAE4,F_WANG2026_PAE4,CN_JRN_WANG2026_PAE,PAE-4%,cured_other,elongation_at_break,703.73,,,,%,,,,,measured,Public HTML Table 4,A,https://gxhxgcxb.xml-journal.net/article/doi/10.3969/j.issn.1003-9015.2025-0256,
M_WANG2026_PAE4_TENS,WANG2026_PAE4,F_WANG2026_PAE4,CN_JRN_WANG2026_PAE,PAE-4%,cured_other,tensile_strength,15.75,,,,MPa,,,,,measured,Public HTML Table 4,A,https://gxhxgcxb.xml-journal.net/article/doi/10.3969/j.issn.1003-9015.2025-0256,
M_WANG2026_PAE4_HBI,WANG2026_PAE4,F_WANG2026_PAE4,CN_JRN_WANG2026_PAE,PAE-4%,cured_other,hydrogen_bond_index,0.386,,,,1,,,,,measured,Public HTML Table 1,A,https://gxhxgcxb.xml-journal.net/article/doi/10.3969/j.issn.1003-9015.2025-0256,
M_WANG2026_PAE6_VISC,WANG2026_PAE6,F_WANG2026_PAE6,CN_JRN_WANG2026_PAE,PAE-6%,hot_melt,melt_viscosity,3329,,,,mPa.s,,,,,measured,Public HTML Table 2,A,https://gxhxgcxb.xml-journal.net/article/doi/10.3969/j.issn.1003-9015.2025-0256,Table 2 reports 3329 mPa.s; abstract reports 3325 mPa.s. Table value retained.
M_WANG2026_PAE6_NCO,WANG2026_PAE6,F_WANG2026_PAE6,CN_JRN_WANG2026_PAE,PAE-6%,hot_melt,nco_content,2.613,,,,wt.%,,,,,measured,Public HTML Table 2,A,https://gxhxgcxb.xml-journal.net/article/doi/10.3969/j.issn.1003-9015.2025-0256,
M_WANG2026_PAE6_OPEN,WANG2026_PAE6,F_WANG2026_PAE6,CN_JRN_WANG2026_PAE,PAE-6%,hot_melt,open_time,9.6,,,,min,,,,,measured,Public HTML Table 2,A,https://gxhxgcxb.xml-journal.net/article/doi/10.3969/j.issn.1003-9015.2025-0256,
M_WANG2026_PAE6_ELONG,WANG2026_PAE6,F_WANG2026_PAE6,CN_JRN_WANG2026_PAE,PAE-6%,cured_other,elongation_at_break,808.25,,,,%,,,,,measured,Public HTML Table 4,A,https://gxhxgcxb.xml-journal.net/article/doi/10.3969/j.issn.1003-9015.2025-0256,
M_WANG2026_PAE6_TENS,WANG2026_PAE6,F_WANG2026_PAE6,CN_JRN_WANG2026_PAE,PAE-6%,cured_other,tensile_strength,14.97,,,,MPa,,,,,measured,Public HTML Table 4,A,https://gxhxgcxb.xml-journal.net/article/doi/10.3969/j.issn.1003-9015.2025-0256,
M_WANG2026_PAE6_HBI,WANG2026_PAE6,F_WANG2026_PAE6,CN_JRN_WANG2026_PAE,PAE-6%,cured_other,hydrogen_bond_index,0.821,,,,1,,,,,measured,Public HTML Table 1,A,https://gxhxgcxb.xml-journal.net/article/doi/10.3969/j.issn.1003-9015.2025-0256,
M_WANG2026_PAE8_VISC,WANG2026_PAE8,F_WANG2026_PAE8,CN_JRN_WANG2026_PAE,PAE-8%,hot_melt,melt_viscosity,4144,,,,mPa.s,,,,,measured,Public HTML Table 2,A,https://gxhxgcxb.xml-journal.net/article/doi/10.3969/j.issn.1003-9015.2025-0256,
M_WANG2026_PAE8_NCO,WANG2026_PAE8,F_WANG2026_PAE8,CN_JRN_WANG2026_PAE,PAE-8%,hot_melt,nco_content,2.587,,,,wt.%,,,,,measured,Public HTML Table 2,A,https://gxhxgcxb.xml-journal.net/article/doi/10.3969/j.issn.1003-9015.2025-0256,
M_WANG2026_PAE8_OPEN,WANG2026_PAE8,F_WANG2026_PAE8,CN_JRN_WANG2026_PAE,PAE-8%,hot_melt,open_time,10.2,,,,min,,,,,measured,Public HTML Table 2,A,https://gxhxgcxb.xml-journal.net/article/doi/10.3969/j.issn.1003-9015.2025-0256,
M_WANG2026_PAE8_ELONG,WANG2026_PAE8,F_WANG2026_PAE8,CN_JRN_WANG2026_PAE,PAE-8%,cured_other,elongation_at_break,761.9,,,,%,,,,,measured,Public HTML Table 4,A,https://gxhxgcxb.xml-journal.net/article/doi/10.3969/j.issn.1003-9015.2025-0256,
M_WANG2026_PAE8_TENS,WANG2026_PAE8,F_WANG2026_PAE8,CN_JRN_WANG2026_PAE,PAE-8%,cured_other,tensile_strength,14.77,,,,MPa,,,,,measured,Public HTML Table 4,A,https://gxhxgcxb.xml-journal.net/article/doi/10.3969/j.issn.1003-9015.2025-0256,
M_WANG2026_PAE8_HBI,WANG2026_PAE8,F_WANG2026_PAE8,CN_JRN_WANG2026_PAE,PAE-8%,cured_other,hydrogen_bond_index,0.723,,,,1,,,,,measured,Public HTML Table 1,A,https://gxhxgcxb.xml-journal.net/article/doi/10.3969/j.issn.1003-9015.2025-0256,
M_WANG2026_PAE10_VISC,WANG2026_PAE10,F_WANG2026_PAE10,CN_JRN_WANG2026_PAE,PAE-10%,hot_melt,melt_viscosity,4821,,,,mPa.s,,,,,measured,Public HTML Table 2,A,https://gxhxgcxb.xml-journal.net/article/doi/10.3969/j.issn.1003-9015.2025-0256,
M_WANG2026_PAE10_NCO,WANG2026_PAE10,F_WANG2026_PAE10,CN_JRN_WANG2026_PAE,PAE-10%,hot_melt,nco_content,2.411,,,,wt.%,,,,,measured,Public HTML Table 2,A,https://gxhxgcxb.xml-journal.net/article/doi/10.3969/j.issn.1003-9015.2025-0256,
M_WANG2026_PAE10_OPEN,WANG2026_PAE10,F_WANG2026_PAE10,CN_JRN_WANG2026_PAE,PAE-10%,hot_melt,open_time,11.3,,,,min,,,,,measured,Public HTML Table 2,A,https://gxhxgcxb.xml-journal.net/article/doi/10.3969/j.issn.1003-9015.2025-0256,
M_WANG2026_PAE10_ELONG,WANG2026_PAE10,F_WANG2026_PAE10,CN_JRN_WANG2026_PAE,PAE-10%,cured_other,elongation_at_break,674.03,,,,%,,,,,measured,Public HTML Table 4,A,https://gxhxgcxb.xml-journal.net/article/doi/10.3969/j.issn.1003-9015.2025-0256,
M_WANG2026_PAE10_TENS,WANG2026_PAE10,F_WANG2026_PAE10,CN_JRN_WANG2026_PAE,PAE-10%,cured_other,tensile_strength,14.69,,,,MPa,,,,,measured,Public HTML Table 4,A,https://gxhxgcxb.xml-journal.net/article/doi/10.3969/j.issn.1003-9015.2025-0256,
M_WANG2026_PAE10_HBI,WANG2026_PAE10,F_WANG2026_PAE10,CN_JRN_WANG2026_PAE,PAE-10%,cured_other,hydrogen_bond_index,0.452,,,,1,,,,,measured,Public HTML Table 1,A,https://gxhxgcxb.xml-journal.net/article/doi/10.3969/j.issn.1003-9015.2025-0256,
M_WANG2026_BLANK_T3_VISC,WANG2026_BLANK_R183,F_WANG2026_BLANK_R183,CN_JRN_WANG2026_PAE,Blank-PUR,hot_melt,melt_viscosity,2500,,,,mPa.s,,,,,measured,Public HTML Table 3,A,https://gxhxgcxb.xml-journal.net/article/doi/10.3969/j.issn.1003-9015.2025-0256,
M_WANG2026_BLANK_INITPEEL,WANG2026_BLANK_R183,F_WANG2026_BLANK_R183,CN_JRN_WANG2026_PAE,Blank-PUR,hot_melt,initial_peel_strength,1.34,,,,N/25mm,,,,,measured,Public HTML Table 3,A,https://gxhxgcxb.xml-journal.net/article/doi/10.3969/j.issn.1003-9015.2025-0256,
M_WANG2026_BLANK_ULTPEEL,WANG2026_BLANK_R183,F_WANG2026_BLANK_R183,CN_JRN_WANG2026_PAE,Blank-PUR,cured_other,ultimate_peel_strength,102,,,,N/25mm,,,,,measured,Public HTML Table 3,A,https://gxhxgcxb.xml-journal.net/article/doi/10.3969/j.issn.1003-9015.2025-0256,
M_WANG2026_BDO4_T3_VISC,WANG2026_BDO4_R2,F_WANG2026_BDO4_R2,CN_JRN_WANG2026_PAE,BDO-PUR,hot_melt,melt_viscosity,20400,,,,mPa.s,,,,,measured,Public HTML Table 3,A,https://gxhxgcxb.xml-journal.net/article/doi/10.3969/j.issn.1003-9015.2025-0256,
M_WANG2026_BDO4_INITPEEL,WANG2026_BDO4_R2,F_WANG2026_BDO4_R2,CN_JRN_WANG2026_PAE,BDO-PUR,hot_melt,initial_peel_strength,2.01,,,,N/25mm,,,,,measured,Public HTML Table 3,A,https://gxhxgcxb.xml-journal.net/article/doi/10.3969/j.issn.1003-9015.2025-0256,
M_WANG2026_BDO4_ULTPEEL,WANG2026_BDO4_R2,F_WANG2026_BDO4_R2,CN_JRN_WANG2026_PAE,BDO-PUR,cured_other,ultimate_peel_strength,125,,,,N/25mm,,,,,measured,Public HTML Table 3,A,https://gxhxgcxb.xml-journal.net/article/doi/10.3969/j.issn.1003-9015.2025-0256,
M_WANG2026_PAE4_T3_VISC,WANG2026_PAE4,F_WANG2026_PAE4,CN_JRN_WANG2026_PAE,PAE-PUR,hot_melt,melt_viscosity,2510,,,,mPa.s,,,,,measured,Public HTML Table 3,A,https://gxhxgcxb.xml-journal.net/article/doi/10.3969/j.issn.1003-9015.2025-0256,
M_WANG2026_PAE4_INITPEEL,WANG2026_PAE4,F_WANG2026_PAE4,CN_JRN_WANG2026_PAE,PAE-PUR,hot_melt,initial_peel_strength,2.67,,,,N/25mm,,,,,measured,Public HTML Table 3,A,https://gxhxgcxb.xml-journal.net/article/doi/10.3969/j.issn.1003-9015.2025-0256,
M_WANG2026_PAE4_ULTPEEL,WANG2026_PAE4,F_WANG2026_PAE4,CN_JRN_WANG2026_PAE,PAE-PUR,cured_other,ultimate_peel_strength,178,,,,N/25mm,,,,,measured,Public HTML Table 3,A,https://gxhxgcxb.xml-journal.net/article/doi/10.3969/j.issn.1003-9015.2025-0256,
M_WANG2026_PAE6_INITPEEL,WANG2026_PAE6,F_WANG2026_PAE6,CN_JRN_WANG2026_PAE,PAE-6%,hot_melt,initial_peel_strength,3,,,,N/25mm,,,,,measured,Abstract,A,https://gxhxgcxb.xml-journal.net/article/doi/10.3969/j.issn.1003-9015.2025-0256,
M_WANG2026_PAE6_ULTPEEL,WANG2026_PAE6,F_WANG2026_PAE6,CN_JRN_WANG2026_PAE,PAE-6%,cured_other,ultimate_peel_strength,198,,,,N/25mm,,,,,measured,Abstract,A,https://gxhxgcxb.xml-journal.net/article/doi/10.3969/j.issn.1003-9015.2025-0256,
M_LIU2025_INIT,LIU2025_ALPVC_OPT,F_LIU2025_ALPVC_OPT,CN_JRN_LIU2025_ALPVC,optimum,hot_melt,initial_peel_strength,18.6,,,,N/25mm,,,,,measured,Official abstract,A,https://pmse.scu.edu.cn/gfzclkxygc/article/abstract/20250501,
M_LIU2025_FINAL,LIU2025_ALPVC_OPT,F_LIU2025_ALPVC_OPT,CN_JRN_LIU2025_ALPVC,optimum,cured_other,ultimate_peel_strength,49.7,,,,N/25mm,,,,,measured,Official abstract,A,https://pmse.scu.edu.cn/gfzclkxygc/article/abstract/20250501,
M_LIU2025_TDECOMP,LIU2025_ALPVC_OPT,F_LIU2025_ALPVC_OPT,CN_JRN_LIU2025_ALPVC,optimum,cured_other,initial_decomposition_temperature,297,,,,C,,,,,measured,Official abstract,A,https://pmse.scu.edu.cn/gfzclkxygc/article/abstract/20250501,
M_LIU2025_RHEO_STABLE,LIU2025_ALPVC_OPT,F_LIU2025_ALPVC_OPT,CN_JRN_LIU2025_ALPVC,optimum,hot_melt,rheology_stability,1,,,,boolean,120,600,s,viscosity changed little during 600 s operation window,reported,Official abstract,B,https://pmse.scu.edu.cn/gfzclkxygc/article/abstract/20250501,
M_XIAO2025_VISC,XIAO2025_HITEMP_OPT,F_XIAO2025_HITEMP_OPT,CN_JRN_XIAO2025_HITEMP,optimum,hot_melt,melt_viscosity,7400,,,,mPa.s,110,,,,measured,CATIA China 2025 issue 9 abstract,A,https://www.catia-china.com/post.html?id=68e8629679ec76608c11100f,
M_XIAO2025_SHEAR,XIAO2025_HITEMP_OPT,F_XIAO2025_HITEMP_OPT,CN_JRN_XIAO2025_HITEMP,optimum,cured_other,shear_strength,11.51,,,,MPa,,,,,measured,CATIA China 2025 issue 9 abstract,A,https://www.catia-china.com/post.html?id=68e8629679ec76608c11100f,
M_XIAO2025_HOT_SHEAR,XIAO2025_HITEMP_OPT,F_XIAO2025_HITEMP_OPT,CN_JRN_XIAO2025_HITEMP,optimum,cured_other,shear_strength_high_temperature,2.42,,,,MPa,,,,high-temperature condition; exact test temperature not stated in abstract snippet,measured,CATIA China 2025 issue 9 abstract,A,https://www.catia-china.com/post.html?id=68e8629679ec76608c11100f,
M_XIAO2025_AGING_RET,XIAO2025_HITEMP_OPT,F_XIAO2025_HITEMP_OPT,CN_JRN_XIAO2025_HITEMP,optimum,cured_other,shear_strength_retention,85,,,,%,120,,,after high-temperature aging; duration not stated in abstract,measured,CATIA China 2025 issue 9 abstract,A,https://www.catia-china.com/post.html?id=68e8629679ec76608c11100f,
M_ZHAN2008_OPEN,ZHAN2008_OPT,F_ZHAN2008_OPT,CN_JRN_ZHAN2008_ONECOMP,optimum,hot_melt,open_time,7,,,,min,,,,,measured,Official abstract,B,https://gxlj.cbpt.cnki.net/portal/journal/portal/client/paper/06bfed31ca53c993d0bd2fa96e12c45b,
M_ZHAN2008_CURE,ZHAN2008_OPT,F_ZHAN2008_OPT,CN_JRN_ZHAN2008_ONECOMP,optimum,cured_other,curing_time,24,,,,h,,,,,measured,Official abstract,B,https://gxlj.cbpt.cnki.net/portal/journal/portal/client/paper/06bfed31ca53c993d0bd2fa96e12c45b,
M_ZHAN2008_TENS,ZHAN2008_OPT,F_ZHAN2008_OPT,CN_JRN_ZHAN2008_ONECOMP,optimum,cured_other,tensile_strength,9.3,,,,MPa,,,,,measured,Official abstract,B,https://gxlj.cbpt.cnki.net/portal/journal/portal/client/paper/06bfed31ca53c993d0bd2fa96e12c45b,
M_ZHAN2008_INIT,ZHAN2008_OPT,F_ZHAN2008_OPT,CN_JRN_ZHAN2008_ONECOMP,optimum,hot_melt,initial_bond_strength,0.44,,,,MPa,,,,,measured,Official abstract,B,https://gxlj.cbpt.cnki.net/portal/journal/portal/client/paper/06bfed31ca53c993d0bd2fa96e12c45b,
M_ZHAN2008_SHEAR,ZHAN2008_OPT,F_ZHAN2008_OPT,CN_JRN_ZHAN2008_ONECOMP,optimum,cured_other,shear_strength,7.9,,,,MPa,,,,,measured,Official abstract,B,https://gxlj.cbpt.cnki.net/portal/journal/portal/client/paper/06bfed31ca53c993d0bd2fa96e12c45b,
M_CONG2022_VISC_RANGE,CONG2022_PHONE_RANGE,F_CONG2022_PHONE_RANGE,CN_JRN_CONG2022_PHONE,recommended_window,hot_melt,melt_viscosity,,range,1700,6000,mPa.s,120,,,,reported,CATIA China 2022 issue 4 abstract,B,https://catia-china.com/post.html?id=6266508f79ec76091c70505e,
M_CONG2022_OPEN_RANGE,CONG2022_PHONE_RANGE,F_CONG2022_PHONE_RANGE,CN_JRN_CONG2022_PHONE,recommended_window,hot_melt,open_time,,range,1,9,min,,,,,reported,CATIA China 2022 issue 4 abstract,B,https://catia-china.com/post.html?id=6266508f79ec76091c70505e,
M_QIU2026_VISC,,,CN_JRN_QIU2026_UNDERWEAR,optimum,hot_melt,melt_viscosity,5880,,,,mPa.s,130,,,,reported,Public abstract/search excerpt,B,https://gxlj.cbpt.cnki.net/portal/journal/portal/client/paper/394dbaafad380ceee18eef0279b77cd7,
M_QIU2026_DRY,,,CN_JRN_QIU2026_UNDERWEAR,optimum,hot_melt,surface_drying_time,23,,,,s,,,,,reported,Public abstract/search excerpt,B,https://gxlj.cbpt.cnki.net/portal/journal/portal/client/paper/394dbaafad380ceee18eef0279b77cd7,
M_QIU2026_PEEL,,,CN_JRN_QIU2026_UNDERWEAR,optimum,cured_other,peel_strength,48,,,,N/25mm,,,,,reported,Public abstract/search excerpt,B,https://gxlj.cbpt.cnki.net/portal/journal/portal/client/paper/394dbaafad380ceee18eef0279b77cd7,
M_QIU2026_SHORE,,,CN_JRN_QIU2026_UNDERWEAR,optimum,cured_other,shore_a_hardness,71,,,,Shore A,,,,,reported,Public abstract/search excerpt,B,https://gxlj.cbpt.cnki.net/portal/journal/portal/client/paper/394dbaafad380ceee18eef0279b77cd7,
M_YE2019_NCO_OPT,,,CN_JRN_YE2019_FACTORS,reported optimum,hot_melt,optimal_nco_content,1.6,,,,wt.%,,,,,reported,Official abstract,B,https://gxlj.cbpt.cnki.net/portal/journal/portal/client/paper/84cf9911242456794adaebf00ae036ba,Abstract states 1.6 wt.% NCO gave better overall performance.
M_YE2019_CAT_THRESH,,,CN_JRN_YE2019_FACTORS,reported threshold,during_reaction,catalyst_loading_threshold,0.1,,,,wt.%,,,,,reported,Official abstract,B,https://gxlj.cbpt.cnki.net/portal/journal/portal/client/paper/84cf9911242456794adaebf00ae036ba,"Above 0.10 wt.% catalyst, same-time bond strength showed no obvious difference."
