Repository: stloendays/Database-For-PUR

<h1 align="center">Database for PUR</h1>
  <a href="#overview">Overview</a> ·
  <a href="#data-snapshot">Data Snapshot</a> ·
  <a href="#data-model">Data Model</a> ·
  <a href="#research-focus">Research Focus</a> ·
  <a href="#quick-start">Quick Start</a> ·

<a href="#roadmap">Roadmap</a>
---

<a id="overview"></a>

## Overview

`Database-For-PUR` is a structured research database for **polyurethane and reactive polyurethane hot-melt adhesive (PUR/HMPUR)** research.

The project organizes data at experiment level:

**Source → Experiment → Formulation → Material → Process → Measurement → Standard → Evidence**

Primary uses include formulation/process mining, SQL/FTS/vector retrieval, property prediction, formulation screening, inverse design, and scientific-agent workflows.

---

<a id="data-snapshot"></a>

## Data Snapshot

### Legacy HMPUR layer

The migrated legacy layer contributes **85 formulations**, **278 formulation components**, **547 observations**, **22 protocols**, and all **4,559 temperature-viscosity points**. The viscosity data represent **39 distinct PU prepolymer curves** over roughly 40–80 °C.

The compressed curve table is available at [`data/legacy/viscosity_curves.csv.gz`](data/legacy/viscosity_curves.csv.gz).

### Chinese structured corpus — Batch 004

The cumulative Chinese corpus contains **36 sources**, **42 experiments**, **41 formulations**, **131 measurements**, **10 CN patents**, **10 indexed MSc theses**, and **8 adhesive standards**.

### Batch 005 — raw material → reaction → property

Batch 005 adds:

- Evonik DYNACOLL 7000 polyester-polyol descriptors;
- a controlled DYNACOLL + 4,4′-MDI RHM benchmark at OH:NCO = 1:2.2;
- Covestro Desmophen polyol descriptors;
- BASF Lupranate MDI / MDI-prepolymer descriptors;
- Stepan polyester polyols used in reactive hot-melt adhesive applications.

The unified schema now includes `material_property_values`, so ranges and temperature-dependent raw-material properties can be represented without collapsing them into a single midpoint.

See [`data/materials/BATCH_005.md`](data/materials/BATCH_005.md).

---

<a id="data-model"></a>

## Data Model

```mermaid
flowchart LR
    A[Source] --> B[Experiment]
    B --> C[Formulation]
    C --> D[Formulation Component]
    D --> E[Material Master]
    E --> P[Material Property Values]
    B --> F[Process Step]
    B --> G[Measurement]
    G --> H[Protocol or Standard]
    A --> I[Evidence]
    B --> I
    C --> I
    G --> I
    P --> K[ML / RAG / Inverse Design]
    F --> K
    G --> K
    I --> K
```

Core tables include `sources`, `experiments`, `materials`, `material_property_values`, `formulations`, `formulation_components`, `process_steps`, `measurements`, `protocols`, `evidence`, `viscosity_curves`, `thesis_index`, and `standard_index`.

---

<a id="research-focus"></a>

## Research Focus

### Polyol blend → MDI prepolymer amplification

A central HMPUR hypothesis supported by this database is:

> Small property differences at the polyol-blend level may be systematically amplified after entering the MDI prepolymer stage, with the amplification itself depending on blend composition.
Priority variables include `blend viscosity`, `prepolymer viscosity`, `NCO/OH`, `free NCO`, `OH value`, `acid value`, `Mn`, `polyol chemistry`, `reaction temperature`, `reaction time`, `DSC/crystallization`, `open time`, `green strength`, `peel`, and `lap shear`.

### Example composition-property trajectory
For `CN_JRN_WANG2026_PAE`, increasing PAE from **0 to 10 wt.%** changes melt viscosity from **1292 to 4821 mPa·s**, NCO from **3.372 to 2.411 wt.%**, and open time from **4.5 to 11.3 min**.

### Mixing-law closure

```math
X_{blend} \rightarrow X_{prepolymer} \rightarrow Y_{adhesive}
```

```math
A = \frac{\Delta \eta_{prepolymer}}{\Delta \eta_{blend}}
```

### Evidence-constrained inverse design

```text
Target properties
        ↓
Material + composition + process descriptors
        ↓
Candidate ranking
        ↓
Experimentally testable PUR formulations
```

---

## Repository Structure

```text
Database-For-PUR/
├── README.md
├── README.zh-CN.md
├── assets/
├── data/
│   ├── cn/
│   ├── legacy/
│   ├── materials/
│   └── master/
├── schema/
│   └── pur_cn_v1.sql
├── scripts/
│   ├── build_database.py
│   └── validate_database.py
└── releases/
    ├── cn_seed_batch_004.zip
    └── pur_core_integration_v005.zip
```

---

<a id="quick-start"></a>

## Quick Start

The current builder reconstructs the unified Batch 005 database directly from committed release payloads.

```bash
git clone https://github.com/stloendays/Database-For-PUR.git
cd Database-For-PUR
python scripts/build_database.py --output database/pur_master.db
python scripts/validate_database.py database/pur_master.db
```

For reproducible pinning, the current payloads are [`releases/cn_seed_batch_004.zip`](releases/cn_seed_batch_004.zip) and [`releases/pur_core_integration_v005.zip`](releases/pur_core_integration_v005.zip).

Example query:

```sql

File: data/materials/evonik_matched_130c_amplification_batch007.csv
record_id,source_id,source_version,polyol_grade,material_id,morphology,oh_min_mg_koh_g,oh_max_mg_koh_g,molecular_weight_g_mol,precursor_stage,precursor_viscosity_pa_s,precursor_temperature_c,product_stage,prepolymer_viscosity_pa_s,prepolymer_temperature_c,isocyanate,oh_nco_ratio,same_temperature_pair,viscosity_amplification_factor,factor_status,evidence_locator,notes
EVO_MATCH_7110_2024,MFR_EVO_DYNACOLL7000_2024,2024_product_range,DYNACOLL 7110,MAT_EVO_DYNACOLL_7110,amorphous,50,60,2000,polyol,1,130,MDI_prepolymer,3,130,"4,4'-MDI",1:2.2,1,3,derived_exact_same_temperature,DYNACOLL 7000 Product Range: Product Range + Reactive Hot Melt Data,"Factor = reported prepolymer viscosity / reported raw-polyol viscosity at the same 130 C; both values taken from the same source version."
EVO_MATCH_7111_2024,MFR_EVO_DYNACOLL7000_2024,2024_product_range,DYNACOLL 7111,MAT_EVO_DYNACOLL_7111,amorphous,27,34,3500,polyol,3,130,MDI_prepolymer,13,130,"4,4'-MDI",1:2.2,1,4.33333,derived_exact_same_temperature,DYNACOLL 7000 Product Range: Product Range + Reactive Hot Melt Data,"Factor = reported prepolymer viscosity / reported raw-polyol viscosity at the same 130 C; both values taken from the same source version."
EVO_MATCH_7130_2024,MFR_EVO_DYNACOLL7000_2024,2024_product_range,DYNACOLL 7130,MAT_EVO_DYNACOLL_7130,amorphous,31,39,3000,polyol,10,130,MDI_prepolymer,45,130,"4,4'-MDI",1:2.2,1,4.5,derived_exact_same_temperature,DYNACOLL 7000 Product Range: Product Range + Reactive Hot Melt Data,"Factor = reported prepolymer viscosity / reported raw-polyol viscosity at the same 130 C; both values taken from the same source version."
EVO_MATCH_7131_2024,MFR_EVO_DYNACOLL7000_2024,2024_product_range,DYNACOLL 7131,MAT_EVO_DYNACOLL_7131,amorphous,31,39,3000,polyol,10,130,MDI_prepolymer,50,130,"4,4'-MDI",1:2.2,1,5,derived_exact_same_temperature,DYNACOLL 7000 Product Range: Product Range + Reactive Hot Melt Data,"Factor = reported prepolymer viscosity / reported raw-polyol viscosity at the same 130 C; both values taken from the same source version."
EVO_MATCH_7140_2024,MFR_EVO_DYNACOLL7000_2024,2024_product_range,DYNACOLL 7140,MAT_EVO_DYNACOLL_7140,amorphous,18,24,5500,polyol,50,130,MDI_prepolymer,700,130,"4,4'-MDI",1:2.2,1,14,derived_exact_same_temperature,DYNACOLL 7000 Product Range: Product Range + Reactive Hot Melt Data,"Factor = reported prepolymer viscosity / reported raw-polyol viscosity at the same 130 C; both values taken from the same source version."
EVO_MATCH_7150_2024,MFR_EVO_DYNACOLL7000_2024,2024_product_range,DYNACOLL 7150,MAT_EVO_DYNACOLL_7150,amorphous,38,46,2600,polyol,60,130,MDI_prepolymer,400,130,"4,4'-MDI",1:2.2,1,6.66667,derived_exact_same_temperature,DYNACOLL 7000 Product Range: Product Range + Reactive Hot Melt Data,"Factor = reported prepolymer viscosity / reported raw-polyol viscosity at the same 130 C; both values taken from the same source version."
EVO_MATCH_7330_2024,MFR_EVO_DYNACOLL7000_2024,2024_product_range,DYNACOLL 7330,MAT_EVO_DYNACOLL_7330,crystalline,27,34,3500,polyol,0.3,130,MDI_prepolymer,3,130,"4,4'-MDI",1:2.2,1,10,derived_exact_same_temperature,DYNACOLL 7000 Product Range: Product Range + Reactive Hot Melt Data,"Factor = reported prepolymer viscosity / reported raw-polyol viscosity at the same 130 C; both values taken from the same source version."
EVO_MATCH_7320_2024,MFR_EVO_DYNACOLL7000_2024,2024_product_range,DYNACOLL 7320,MAT_EVO_DYNACOLL_7320,crystalline,27,34,3500,polyol,4,130,MDI_prepolymer,48,130,"4,4'-MDI",1:2.2,1,12,derived_exact_same_temperature,DYNACOLL 7000 Product Range: Product Range + Reactive Hot Melt Data,"Factor = reported prepolymer viscosity / reported raw-polyol viscosity at the same 130 C; both values taken from the same source version."
EVO_MATCH_7340_2024,MFR_EVO_DYNACOLL7000_2024,2024_product_range,DYNACOLL 7340,MAT_EVO_DYNACOLL_7340,crystalline,27,34,3500,polyol,1,130,MDI_prepolymer,12,130,"4,4'-MDI",1:2.2,1,12,derived_exact_same_temperature,DYNACOLL 7000 Product Range: Product Range + Reactive Hot Melt Data,"Factor = reported prepolymer viscosity / reported raw-polyol viscosity at the same 130 C; both values taken from the same source version."
EVO_MATCH_7390_2024,MFR_EVO_DYNACOLL7000_2024,2024_product_range,DYNACOLL 7390,MAT_EVO_DYNACOLL_7390,crystalline,27,34,3500,polyol,0.7,130,MDI_prepolymer,4,130,"4,4'-MDI",1:2.2,1,5.71429,derived_exact_same_temperature,DYNACOLL 7000 Product Range: Product Range + Reactive Hot Melt Data,"Factor = reported prepolymer viscosity / reported raw-polyol viscosity at the same 130 C; both values taken from the same source version."

File: data/materials/isocyanate_property_summary_batch005.csv
supplier,grade,subtype,nco_wt_pct,nominal_functionality,viscosity_cp,viscosity_temperature_c,storage_temperature_c,source_id,evidence_locator
BASF,Lupranate 227,monomeric_MDI,32.1,2.0,15,25,20-35,MFR_BASF_LUPRANATE_RANGE,Official BASF Lupranate product-family table
BASF,Lupranate MI,monomeric_MDI,33.5,2.0,15,25,23-30,MFR_BASF_LUPRANATE_RANGE,Official BASF Lupranate product-family table
BASF,Lupranate 5143,carbodiimide_modified_MDI,29.2,2.2,40,25,22-30,MFR_BASF_LUPRANATE_RANGE,Official BASF Lupranate product-family table
BASF,Lupranate M20,polymeric_MDI,31.5,2.7,200,25,15-35,MFR_BASF_LUPRANATE_RANGE,Official BASF Lupranate product-family table
BASF,Lupranate 5020,MDI_prepolymer,9.5,2.0,2500,25,25-35,MFR_BASF_LUPRANATE_RANGE,Official BASF Lupranate product-family table
BASF,Lupranate 5025,MDI_prepolymer,12.9,2.0,2250,25,20-30,MFR_BASF_LUPRANATE_RANGE,Official BASF Lupranate product-family table
BASF,Lupranate 5030,MDI_prepolymer,18.9,2.0,1130,25,25-35,MFR_BASF_LUPRANATE_RANGE,Official BASF Lupranate product-family table
BASF,Lupranate 5040,MDI_prepolymer,26.3,2.1,140,25,25-35,MFR_BASF_LUPRANATE_RANGE,Official BASF Lupranate product-family table

File: data/materials/resinate_us20170066950_polyols_batch009.csv
record_id,source_id,example_id,series,recycled_component_wt_pct,recycled_component_mass_g,propanediol_mass_g,azelaic_acid_mass_g,catalyst,catalyst_wt_pct,polyol_oh_value_mg_koh_g,polyol_acid_value_qualifier,dsc_tc_c,dsc_status,evidence_locator,notes
RESINATE17_POLY_1,PAT_US20170066950A1,1,PET,5,75.0,427.5,996.0,butyltin hydroxide oxide hydrate,0.10,18.7,<2.0,,not_example_specific,Example 1,PET examples use recycled polyethylene terephthalate; PC examples use recycled bisphenol-A polycarbonate. Example-specific Tc is not reported; general/claim DSC ranges are stored in methods only.
RESINATE17_POLY_2,PAT_US20170066950A1,2,PET,10,150.0,412.5,936.0,butyltin hydroxide oxide hydrate,0.10,18.4,procedure-linked <2.0,,not_example_specific,Example 2,PET examples use recycled polyethylene terephthalate; PC examples use recycled bisphenol-A polycarbonate. Example-specific Tc is not reported; general/claim DSC ranges are stored in methods only.
RESINATE17_POLY_3,PAT_US20170066950A1,3,PET,15,225.0,390.0,883.5,butyltin hydroxide oxide hydrate,0.10,19.6,procedure-linked <2.0,,not_example_specific,Example 3,PET examples use recycled polyethylene terephthalate; PC examples use recycled bisphenol-A polycarbonate. Example-specific Tc is not reported; general/claim DSC ranges are stored in methods only.
RESINATE17_POLY_C4,PAT_US20170066950A1,C4,PET,0,0,251.7,597.5,butyltin hydroxide oxide hydrate,0.10,29.8,<2.0,,not_example_specific,Example C4,PET examples use recycled polyethylene terephthalate; PC examples use recycled bisphenol-A polycarbonate. Example-specific Tc is not reported; general/claim DSC ranges are stored in methods only.
RESINATE17_POLY_5,PAT_US20170066950A1,5,PC,5,22.5,127.2,299.9,butyltin hydroxide oxide hydrate,0.10,28.2,<2.0,,not_example_specific,Example 5,PET examples use recycled polyethylene terephthalate; PC examples use recycled bisphenol-A polycarbonate. Example-specific Tc is not reported; general/claim DSC ranges are stored in methods only.
RESINATE17_POLY_6,PAT_US20170066950A1,6,PC,10,45.0,120.6,284.0,butyltin hydroxide oxide hydrate,0.10,47.1,procedure-linked <2.0,,not_example_specific,Example 6,PET examples use recycled polyethylene terephthalate; PC examples use recycled bisphenol-A polycarbonate. Example-specific Tc is not reported; general/claim DSC ranges are stored in methods only.
RESINATE17_POLY_7,PAT_US20170066950A1,7,PC,15,67.5,114.3,267.8,butyltin hydroxide oxide hydrate,0.10,58.6,procedure-linked <2.0,,not_example_specific,Example 7,PET examples use recycled polyethylene terephthalate; PC examples use recycled bisphenol-A polycarbonate. Example-specific Tc is not reported; general/claim DSC ranges are stored in methods only.
RESINATE17_POLY_C8,PAT_US20170066950A1,C8,PC,0,0,251.7,597.5,butyltin hydroxide oxide hydrate,0.10,18.9,<2.0,,not_example_specific,Example C8,PET examples use recycled polyethylene terephthalate; PC examples use recycled bisphenol-A polycarbonate. Example-specific Tc is not reported; general/claim DSC ranges are stored in methods only.

File: data/materials/stepan_polyols_batch005.csv
supplier,grade,material_family,application,form_25c,hydroxyl_value_mg_koh_g,acid_value_mg_koh_g,water_max_wt_pct,equivalent_weight_g_eq,functionality,viscosity_cp,viscosity_temperature_c,melting_point_c,density_25c_g_ml,source_url,evidence_type,notes
Stepan,STEPANPOL PC-205P-56,aliphatic_polyester_polyol,polyurethane adhesives; shorter open time; higher initial green strength,,54-58,1.0,0.05,1000,2.0,2800,80,64,,https://www.stepan.com/content/dam/stepan-dot-com/webdam/website-product-documents/product-bulletins/polymers/STEPANPOLPC205P56.pdf,official_product_bulletin,"Primary hydroxyl groups; manufacturer states use in polyurethane adhesives and consistent set time at higher ambient temperature."
Stepan,STEPANPOL PC-5120P-20,hybrid_polyester_polyol,adhesives; reactive hot melt adhesives,Liquid,22,3,,,,6000,25,,,https://www.stepan.com/content/stepan-dot-com/en/products-markets/product/STEPANPOLPC5120P20.html,official_product_page,"Proprietary linear aliphatic branched polyester polyol; exclusively primary hydroxyl groups."
Stepan,STEPANPOL PDP-70,hybrid_aromatic_polyester_polyol,adhesives; reactive hot melt adhesives,Liquid,70,1,,,,1900,25,,1.08,https://www.stepan.com/content/stepan-dot-com/en/products-markets/product/STEPANPOLPDP70.html,official_product_page,"Designed to impart flexibility and ether/ester compatibility in laminating adhesives."
Stepan,STEPANPOL PC-5000P-30,aromatic_polyester_polyol,adhesives; reactive hot melt adhesives,Liquid,30,1,,,,10200,25,,1.21,https://www.stepan.com/content/stepan-dot-com/en/products-markets/product/STEPANPOLPC5000P30.html,official_product_page,"Prepolymer-grade amorphous polyester polyol designed to impart an excellent bonding profile."
Stepan,STEPANPOL PC-5090P-56,modified_polyester_polyol,coatings; adhesives; sealants; elastomers,Solid,55,0.7,,,,1500,60,,1.17,https://www.stepan.com/content/stepan-dot-com/en/products-markets/product/STEPANPOLPC5090P56.html,official_product_page,"Official Stepan product page."

File: data/materials/us12319850_materials_batch012.csv
material_id,source_id,material_name,role,morphology,oh_number_mg_koh_g,molecular_weight_g_mol,tg_value_c,tg_qualifier,tm_value_c,tm_qualifier,viscosity_pa_s,viscosity_temperature_c,functionality_or_equivalent,source_description,evidence_locator,notes
MAT_HEN_DYN7130,PAT_US12319850B2,Dynacoll 7130,polyester_polyol,amorphous,32,1750,20,>,,,14,130,,solid polyester polyol at room temperature,Table 1,Values are transcribed as source-defined material descriptors; blanks are not inferred.
MAT_HEN_DYN7230,PAT_US12319850B2,Dynacoll 7230,polyester_polyol,amorphous,30,3500,-30,=,,,10,80,,liquid polyester polyol at room temperature,Table 1,Values are transcribed as source-defined material descriptors; blanks are not inferred.
MAT_HEN_DYN7250,PAT_US12319850B2,Dynacoll 7250,polyester_polyol,amorphous,21,5500,-50,=,,,5,80,,liquid polyester polyol at room temperature,Table 1,Values are transcribed as source-defined material descriptors; blanks are not inferred.
MAT_HEN_PIO_502000,PAT_US12319850B2,Piothane 50-2000 HAI,polyester_polyol,crystalline,55,,,,25,<,,,,crystalline polyester polyol,Table 1,Values are transcribed as source-defined material descriptors; blanks are not inferred.
MAT_HEN_DYN7360,PAT_US12319850B2,Dynacoll 7360,polyester_polyol,crystalline,30,3500,,,55,=,2,80,,solid polyester polyol at room temperature,Table 1,Values are transcribed as source-defined material descriptors; blanks are not inferred.
MAT_HEN_DYN7380,PAT_US12319850B2,Dynacoll 7380,polyester_polyol,crystalline,30,3500,,,70,=,2,80,,solid polyester polyol at room temperature,Table 1,Values are transcribed as source-defined material descriptors; blanks are not inferred.
MAT_HEN_MDI44,PAT_US12319850B2,"4,4-prime MDI",diisocyanate,,,,,,,,,,f=2,diisocyanate,Table 1,Values are transcribed as source-defined material descriptors; blanks are not inferred.
MAT_HEN_RUBINATE_M,PAT_US12319850B2,Rubinate M,polyisocyanate,,,,,,,,,,equivalent weight 133; f>2,polymeric MDI,Table 1,Values are transcribed as source-defined material descriptors; blanks are not inferred.
MAT_HEN_PPG425,PAT_US12319850B2,PPG Mw 425,polyether_polyol,,,425,,,,,,,,polyether polyol,Table 1,Values are transcribed as source-defined material descriptors; blanks are not inferred.
MAT_HEN_PPG1000,PAT_US12319850B2,PPG Mw 1000,polyether_polyol,,,1000,,,,,,,,polyether polyol,Table 1,Values are transcribed as source-defined material descriptors; blanks are not inferred.
MAT_HEN_PPG2000,PAT_US12319850B2,PPG Mw 2000,polyether_polyol,,,2000,,,,,,,,polyether polyol,Table 1,Values are transcribed as source-defined material descriptors; blanks are not inferred.
MAT_HEN_PEARLBOND521,PAT_US12319850B2,Pearlbond 521,thermoplastic_polyurethane,,,,,,,,,,,thermoplastic polyurethane based on polycaprolactone,Table 1,Values are transcribed as source-defined material descriptors; blanks are not inferred.
MAT_HEN_DMDEE,PAT_US12319850B2,DMDEE,catalyst,,,,,,,,,,,dimorpholinodiethylether amine,Table 1,Values are transcribed as source-defined material descriptors; blanks are not inferred.
MAT_HEN_NOVARES_TK100H,PAT_US12319850B2,Novares TK 100H,tackifier,,,,,,,,,,,tackifier,Table 1,Values are transcribed as source-defined material descriptors; blanks are not inferred.
MAT_HEN_ALINK25,PAT_US12319850B2,A-Link 25,adhesion_promoter,,,,,,,,,,,adhesion promoter,Table 1,Values are transcribed as source-defined material descriptors; blanks are not inferred.
MAT_HEN_ELVACITE2013,PAT_US12319850B2,Elvacite 2013,acrylic_resin,,,,,,,,,,,acrylic resin based on methyl methacrylate and butyl methacrylate,Table 1,Values are transcribed as source-defined material descriptors; blanks are not inferred.

File: data/materials/us12319850_peel_batch012.csv
record_id,source_id,sample_id,board_substrate,film_substrate,test_mode,test_method_id,test_temperature,test_speed_in_min,age_value,age_unit,outcome_type,peel_strength_psi,failure_mode,outcome_text,coating_temperature_c,vinyl_coating_weight_gsf,board_coating_weight_gsf,evidence_locator,notes
US12319850_C1_Lauan_5min,PAT_US12319850B2,C1,Lauan plywood,vinyl foil,90_degree_peel,US12319850_PEEL_90,room_temperature,6,5,min,qualitative,,,poor,95,2-3,4-5,Comparative peel table,
US12319850_C1_Lauan_24h,PAT_US12319850B2,C1,Lauan plywood,vinyl foil,90_degree_peel,US12319850_PEEL_90,room_temperature,6,24,h,failure_mode_censored,,I-SF,I-SF,95,2-3,4-5,Comparative peel table,No numeric peel strength is inferred from substrate-failure code.
US12319850_C1_Azdel_5min,PAT_US12319850B2,C1,Azdel board,vinyl foil,90_degree_peel,US12319850_PEEL_90,room_temperature,6,5,min,qualitative,,,poor,95,2-3,4-5,Comparative peel table,
US12319850_C1_Azdel_24h,PAT_US12319850B2,C1,Azdel board,vinyl foil,90_degree_peel,US12319850_PEEL_90,room_temperature,6,24,h,failure_mode_censored,,SF,SF,95,2-3,4-5,Comparative peel table,No numeric peel strength is inferred from substrate-failure code.
US12319850_C2_Lauan_5min,PAT_US12319850B2,C2,Lauan plywood,vinyl foil,90_degree_peel,US12319850_PEEL_90,room_temperature,6,5,min,qualitative,,,no adhesion,95,2-3,4-5,Comparative peel table,
US12319850_C2_Lauan_24h,PAT_US12319850B2,C2,Lauan plywood,vinyl foil,90_degree_peel,US12319850_PEEL_90,room_temperature,6,24,h,failure_mode_censored,,I-SF,I-SF,95,2-3,4-5,Comparative peel table,No numeric peel strength is inferred from substrate-failure code.
US12319850_C2_Azdel_5min,PAT_US12319850B2,C2,Azdel board,vinyl foil,90_degree_peel,US12319850_PEEL_90,room_temperature,6,5,min,qualitative,,,no adhesion,95,2-3,4-5,Comparative peel table,
US12319850_C2_Azdel_24h,PAT_US12319850B2,C2,Azdel board,vinyl foil,90_degree_peel,US12319850_PEEL_90,room_temperature,6,24,h,failure_mode_censored,,SF,SF,95,2-3,4-5,Comparative peel table,No numeric peel strength is inferred from substrate-failure code.
US12319850_C3_Lauan_5min,PAT_US12319850B2,C3,Lauan plywood,vinyl foil,90_degree_peel,US12319850_PEEL_90,room_temperature,6,5,min,qualitative,,,no adhesion,95,2-3,4-5,Comparative peel table,
US12319850_C3_Lauan_24h,PAT_US12319850B2,C3,Lauan plywood,vinyl foil,90_degree_peel,US12319850_PEEL_90,room_temperature,6,24,h,failure_mode_censored,,I-SF,I-SF,95,2-3,4-5,Comparative peel table,No numeric peel strength is inferred from substrate-failure code.
US12319850_C3_Azdel_5min,PAT_US12319850B2,C3,Azdel board,vinyl foil,90_degree_peel,US12319850_PEEL_90,room_temperature,6,5,min,qualitative,,,no adhesion,95,2-3,4-5,Comparative peel table,
US12319850_C3_Azdel_24h,PAT_US12319850B2,C3,Azdel board,vinyl foil,90_degree_peel,US12319850_PEEL_90,room_temperature,6,24,h,failure_mode_censored,,SF,SF,95,2-3,4-5,Comparative peel table,No numeric peel strength is inferred from substrate-failure code.
US12319850_E1_Lauan_5min,PAT_US12319850B2,E1,Lauan plywood,vinyl foil,90_degree_peel,US12319850_PEEL_90,room_temperature,6,5,min,numeric,0.7,,0.7,95,2-3,4-5,E1-E8 peel table,
US12319850_E1_Lauan_24h,PAT_US12319850B2,E1,Lauan plywood,vinyl foil,90_degree_peel,US12319850_PEEL_90,room_temperature,6,24,h,numeric,3.7,,3.7,95,2-3,4-5,E1-E8 peel table,
US12319850_E1_Azdel_5min,PAT_US12319850B2,E1,Azdel board,vinyl foil,90_degree_peel,US12319850_PEEL_90,room_temperature,6,5,min,numeric,0.2,,0.2,95,2-3,4-5,E1-E8 peel table,
US12319850_E1_Azdel_24h,PAT_US12319850B2,E1,Azdel board,vinyl foil,90_degree_peel,US12319850_PEEL_90,room_temperature,6,24,h,numeric,1.1,,1.1,95,2-3,4-5,E1-E8 peel table,
US12319850_E2_Lauan_5min,PAT_US12319850B2,E2,Lauan plywood,vinyl foil,90_degree_peel,US12319850_PEEL_90,room_temperature,6,5,min,not_measured,,,nm,95,2-3,4-5,E1-E8 peel table,Source explicitly marks not measured.
US12319850_E2_Lauan_24h,PAT_US12319850B2,E2,Lauan plywood,vinyl foil,90_degree_peel,US12319850_PEEL_90,room_temperature,6,24,h,not_measured,,,nm,95,2-3,4-5,E1-E8 peel table,Source explicitly marks not measured.
US12319850_E2_Azdel_5min,PAT_US12319850B2,E2,Azdel board,vinyl foil,90_degree_peel,US12319850_PEEL_90,room_temperature,6,5,min,not_measured,,,nm,95,2-3,4-5,E1-E8 peel table,Source explicitly marks not measured.
US12319850_E2_Azdel_24h,PAT_US12319850B2,E2,Azdel board,vinyl foil,90_degree_peel,US12319850_PEEL_90,room_temperature,6,24,h,not_measured,,,nm,95,2-3,4-5,E1-E8 peel table,Source explicitly marks not measured.
US12319850_E3_Lauan_5min,PAT_US12319850B2,E3,Lauan plywood,vinyl foil,90_degree_peel,US12319850_PEEL_90,room_temperature,6,5,min,numeric,1.0,,1.0,95,2-3,4-5,E1-E8 peel table,
US12319850_E3_Lauan_24h,PAT_US12319850B2,E3,Lauan plywood,vinyl foil,90_degree_peel,US12319850_PEEL_90,room_temperature,6,24,h,failure_mode_censored,,I-SF,I-SF,95,2-3,4-5,E1-E8 peel table,No numeric peel strength is inferred from substrate-failure code.
US12319850_E3_Azdel_5min,PAT_US12319850B2,E3,Azdel board,vinyl foil,90_degree_peel,US12319850_PEEL_90,room_temperature,6,5,min,numeric,0.3,,0.3,95,2-3,4-5,E1-E8 peel table,
US12319850_E3_Azdel_24h,PAT_US12319850B2,E3,Azdel board,vinyl foil,90_degree_peel,US12319850_PEEL_90,room_temperature,6,24,h,numeric,6.2,,6.2,95,2-3,4-5,E1-E8 peel table,
US12319850_E4_Lauan_5min,PAT_US12319850B2,E4,Lauan plywood,vinyl foil,90_degree_peel,US12319850_PEEL_90,room_temperature,6,5,min,numeric,2.0,,2.0,95,2-3,4-5,E1-E8 peel table,
US12319850_E4_Lauan_24h,PAT_US12319850B2,E4,Lauan plywood,vinyl foil,90_degree_peel,US12319850_PEEL_90,room_temperature,6,24,h,failure_mode_censored,,I-SF,I-SF,95,2-3,4-5,E1-E8 peel table,No numeric peel strength is inferred from substrate-failure code.
US12319850_E4_Azdel_5min,PAT_US12319850B2,E4,Azdel board,vinyl foil,90_degree_peel,US12319850_PEEL_90,room_temperature,6,5,min,numeric,0.8,,0.8,95,2-3,4-5,E1-E8 peel table,
US12319850_E4_Azdel_24h,PAT_US12319850B2,E4,Azdel board,vinyl foil,90_degree_peel,US12319850_PEEL_90,room_temperature,6,24,h,failure_mode_censored,,D-SF,D-SF,95,2-3,4-5,E1-E8 peel table,No numeric peel strength is inferred from substrate-failure code.
US12319850_E5_Lauan_5min,PAT_US12319850B2,E5,Lauan plywood,vinyl foil,90_degree_peel,US12319850_PEEL_90,room_temperature,6,5,min,numeric,1.1,,1.1,95,2-3,4-5,E1-E8 peel table,
US12319850_E5_Lauan_24h,PAT_US12319850B2,E5,Lauan plywood,vinyl foil,90_degree_peel,US12319850_PEEL_90,room_temperature,6,24,h,numeric,9.3,,9.3,95,2-3,4-5,E1-E8 peel table,
US12319850_E5_Azdel_5min,PAT_US12319850B2,E5,Azdel board,vinyl foil,90_degree_peel,US12319850_PEEL_90,room_temperature,6,5,min,numeric,0.5,,0.5,95,2-3,4-5,E1-E8 peel table,
US12319850_E5_Azdel_24h,PAT_US12319850B2,E5,Azdel board,vinyl foil,90_degree_peel,US12319850_PEEL_90,room_temperature,6,24,h,numeric,5.9,,5.9,95,2-3,4-5,E1-E8 peel table,
US12319850_E6_Lauan_5min,PAT_US12319850B2,E6,Lauan plywood,vinyl foil,90_degree_peel,US12319850_PEEL_90,room_temperature,6,5,min,numeric,1.1,,1.1,95,2-3,4-5,E1-E8 peel table,
US12319850_E6_Lauan_24h,PAT_US12319850B2,E6,Lauan plywood,vinyl foil,90_degree_peel,US12319850_PEEL_90,room_temperature,6,24,h,numeric,10.6,,10.6,95,2-3,4-5,E1-E8 peel table,
US12319850_E6_Azdel_5min,PAT_US12319850B2,E6,Azdel board,vinyl foil,90_degree_peel,US12319850_PEEL_90,room_temperature,6,5,min,numeric,0.4,,0.4,95,2-3,4-5,E1-E8 peel table,
US12319850_E6_Azdel_24h,PAT_US12319850B2,E6,Azdel board,vinyl foil,90_degree_peel,US12319850_PEEL_90,room_temperature,6,24,h,numeric,5.1,,5.1,95,2-3,4-5,E1-E8 peel table,
US12319850_E7_Lauan_5min,PAT_US12319850B2,E7,Lauan plywood,vinyl foil,90_degree_peel,US12319850_PEEL_90,room_temperature,6,5,min,numeric,0.6,,0.6,95,2-3,4-5,E1-E8 peel table,
US12319850_E7_Lauan_24h,PAT_US12319850B2,E7,Lauan plywood,vinyl foil,90_degree_peel,US12319850_PEEL_90,room_temperature,6,24,h,failure_mode_censored,,SF,SF,95,2-3,4-5,E1-E8 peel table,No numeric peel strength is inferred from substrate-failure code.
US12319850_E7_Azdel_5min,PAT_US12319850B2,E7,Azdel board,vinyl foil,90_degree_peel,US12319850_PEEL_90,room_temperature,6,5,min,numeric,0.2,,0.2,95,2-3,4-5,E1-E8 peel table,
US12319850_E7_Azdel_24h,PAT_US12319850B2,E7,Azdel board,vinyl foil,90_degree_peel,US12319850_PEEL_90,room_temperature,6,24,h,failure_mode_censored,,SF,SF,95,2-3,4-5,E1-E8 peel table,No numeric peel strength is inferred from substrate-failure code.
US12319850_E8_Lauan_5min,PAT_US12319850B2,E8,Lauan plywood,vinyl foil,90_degree_peel,US12319850_PEEL_90,room_temperature,6,5,min,numeric,2.6,,2.6,95,2-3,4-5,E1-E8 peel table,
US12319850_E8_Lauan_24h,PAT_US12319850B2,E8,Lauan plywood,vinyl foil,90_degree_peel,US12319850_PEEL_90,room_temperature,6,24,h,failure_mode_censored,,I-SF,I-SF,95,2-3,4-5,E1-E8 peel table,No numeric peel strength is inferred from substrate-failure code.
US12319850_E8_Azdel_5min,PAT_US12319850B2,E8,Azdel board,vinyl foil,90_degree_peel,US12319850_PEEL_90,room_temperature,6,5,min,numeric,1.2,,1.2,95,2-3,4-5,E1-E8 peel table,
US12319850_E8_Azdel_24h,PAT_US12319850B2,E8,Azdel board,vinyl foil,90_degree_peel,US12319850_PEEL_90,room_temperature,6,24,h,numeric,6.1,,6.1,95,2-3,4-5,E1-E8 peel table,

File: data/materials/us20030022973_formulations_batch010.csv
record_id,source_id,sample_id,series,formulation_basis,ppg2025_parts,ppg4025_parts,dynacoll7360_parts,elvacite2016_parts,dmdee_parts,mdi_parts,tackifier_identity,tackifier_parts,total_reported_parts,evidence_locator,notes
US2003_4A,PAT_US20030022973A1,4A,Table5_no_Dynacoll7360,parts_by_weight,19.5,19.5,0.0,28.0,0.1,12.6,XR 4008,19.5,99.2,Table 5,Amounts are transcribed as reported parts; they are not normalized to 100 wt%.
US2003_5A,PAT_US20030022973A1,5A,Table5_no_Dynacoll7360,parts_by_weight,19.5,19.5,0.0,28.0,0.1,12.6,RH 97M-NC,19.5,99.2,Table 5,Amounts are transcribed as reported parts; they are not normalized to 100 wt%.
US2003_6A,PAT_US20030022973A1,6A,Table5_no_Dynacoll7360,parts_by_weight,19.5,19.5,0.0,28.0,0.1,12.6,RH 200-NC,19.5,99.2,Table 5,Amounts are transcribed as reported parts; they are not normalized to 100 wt%.
US2003_7A,PAT_US20030022973A1,7A,Table5_no_Dynacoll7360,parts_by_weight,19.5,19.5,0.0,28.0,0.1,12.6,KE 615-3,19.5,99.2,Table 5,Amounts are transcribed as reported parts; they are not normalized to 100 wt%.
US2003_4B,PAT_US20030022973A1,4B,Table6_with_Dynacoll7360,parts_by_weight,19.5,19.5,19.5,28.0,0.1,12.6,XR 4008,19.5,118.7,Table 6,Amounts are transcribed as reported parts; they are not normalized to 100 wt%.
US2003_5B,PAT_US20030022973A1,5B,Table6_with_Dynacoll7360,parts_by_weight,19.5,19.5,19.5,28.0,0.1,12.6,RH 97M-NC,19.5,118.7,Table 6,Amounts are transcribed as reported parts; they are not normalized to 100 wt%.
US2003_6B,PAT_US20030022973A1,6B,Table6_with_Dynacoll7360,parts_by_weight,19.5,19.5,19.5,28.0,0.1,12.6,RH 200-NC,19.5,118.7,Table 6,Amounts are transcribed as reported parts; they are not normalized to 100 wt%.
US2003_7B,PAT_US20030022973A1,7B,Table6_with_Dynacoll7360,parts_by_weight,19.5,19.5,19.5,28.0,0.1,12.6,KE 615-3,19.5,118.7,Table 6,Amounts are transcribed as reported parts; they are not normalized to 100 wt%.
US2003_10A,PAT_US20030022973A1,10A,Table11_plastic_tackifier_matrix,parts_by_weight,19.8,19.8,19.8,28.3,0.2,18.0,Reagem 4020,19.8,125.7,Table 11,Amounts are transcribed as reported parts; they are not normalized to 100 wt%.
US2003_10B,PAT_US20030022973A1,10B,Table11_plastic_tackifier_matrix,parts_by_weight,19.8,19.8,19.8,28.3,0.2,18.0,Reagem 5110,19.8,125.7,Table 11,Amounts are transcribed as reported parts; they are not normalized to 100 wt%.
US2003_10C,PAT_US20030022973A1,10C,Table11_plastic_tackifier_matrix,parts_by_weight,19.8,19.8,19.8,0.0,0.2,16.0,Reagem 4020,19.8,95.4,Table 11,Amounts are transcribed as reported parts; they are not normalized to 100 wt%.
US2003_10D,PAT_US20030022973A1,10D,Table11_plastic_tackifier_matrix,parts_by_weight,19.8,19.8,19.8,0.0,0.2,16.0,Reagem 5110,19.8,95.4,Table 11,Amounts are transcribed as reported parts; they are not normalized to 100 wt%.
US2003_10E,PAT_US20030022973A1,10E,Table11_plastic_tackifier_matrix,parts_by_weight,19.8,19.8,19.8,0.0,0.2,10.5,,0.0,70.1,Table 11,Amounts are transcribed as reported parts; they are not normalized to 100 wt%.

File: data/materials/us20030022973_lapshear_batch010.csv
record_id,source_id,sample_id,lap_shear_30min_psi,lap_shear_2h_psi,lap_shear_4h_psi,lap_shear_24h_psi,method_id,evidence_locator,notes
US2003_LS_4A,PAT_US20030022973A1,4A,51,147,382,377,M10_LAPSHEAR,Table 8,Time-resolved strength development on HPL / particle board per source method.
US2003_LS_5A,PAT_US20030022973A1,5A,43,98,218,345,M10_LAPSHEAR,Table 8,Time-resolved strength development on HPL / particle board per source method.
US2003_LS_6A,PAT_US20030022973A1,6A,10,24,108,329,M10_LAPSHEAR,Table 8,Time-resolved strength development on HPL / particle board per source method.
US2003_LS_7A,PAT_US20030022973A1,7A,12,38,178,365,M10_LAPSHEAR,Table 8,Time-resolved strength development on HPL / particle board per source method.
US2003_LS_4B,PAT_US20030022973A1,4B,31,154,306,387,M10_LAPSHEAR,Table 8,Time-resolved strength development on HPL / particle board per source method.
US2003_LS_5B,PAT_US20030022973A1,5B,9,169,402,487,M10_LAPSHEAR,Table 8,Time-resolved strength development on HPL / particle board per source method.
US2003_LS_6B,PAT_US20030022973A1,6B,15,146,400,482,M10_LAPSHEAR,Table 8,Time-resolved strength development on HPL / particle board per source method.
US2003_LS_7B,PAT_US20030022973A1,7B,25,108,282,516,M10_LAPSHEAR,Table 8,Time-resolved strength development on HPL / particle board per source method.
US2003_LS_10A,PAT_US20030022973A1,10A,132,316,436,425,M10_LAPSHEAR,Table 13,Time-resolved strength development on HPL / particle board per source method.
US2003_LS_10B,PAT_US20030022973A1,10B,63,240,407,436,M10_LAPSHEAR,Table 13,Time-resolved strength development on HPL / particle board per source method.
US2003_LS_10C,PAT_US20030022973A1,10C,14,206,308,327,M10_LAPSHEAR,Table 13,Time-resolved strength development on HPL / particle board per source method.
US2003_LS_10D,PAT_US20030022973A1,10D,10,81,174,212,M10_LAPSHEAR,Table 13,Time-resolved strength development on HPL / particle board per source method.
US2003_LS_10E,PAT_US20030022973A1,10E,6,58,97,102,M10_LAPSHEAR,Table 13,Time-resolved strength development on HPL / particle board per source method.

File: data/materials/us20060020101_materials_batch014.csv
material_id,source_id,material_name,material_class,supplier,nominal_functionality,oh_number_mg_koh_g,mn_g_mol,primary_oh_mol_pct,ethylene_oxide_wt_pct,chemistry_or_descriptor,notes,evidence_location
US20060020101_POLYA,PAT_US20060020101A1,Polyether A,polyether polyol,,3,35,,80-85,13,"glycerol-started PO polyether with EO termination","Source reports nominal functionality and OH number; Mn not explicitly stated.","Examples, material definitions"
US20060020101_POLYB,PAT_US20060020101A1,Polyether B,polyether polyol,,2,28,,70-80,13,"source says propoxylating glycerol then EO termination","Source retains nominal functionality 2 despite glycerol wording; no correction is imposed.","Examples, material definitions"
US20060020101_POLYC,PAT_US20060020101A1,Polyether C,polypropylene glycol,Bayer MaterialScience AG,2,28,,,,"DMC-catalysed Acclaim 4200","Commercial identity retained as reported.","Examples, material definitions"
US20060020101_POLYD,PAT_US20060020101A1,Polyether D,polypropylene glycol,Bayer MaterialScience AG,3,28,,,,"DMC-catalysed Acclaim 6300","Commercial identity retained as reported.","Examples, material definitions"
US20060020101_POLYE,PAT_US20060020101A1,Polyether E,polyether polyol,,2,260,,,,"propylene-glycol-started PO polyether","Short-chain polyether comparator component.","Examples, material definitions"
US20060020101_POLYF,PAT_US20060020101A1,Polyether F,polyether polyol,,2,147,,,,"propylene-glycol-started PO polyether","Short-chain polyether comparator component.","Examples, material definitions"
US20060020101_MDI44,PAT_US20060020101A1,Diisocyanate I / Desmodur 44M,MDI,Bayer MaterialScience AG,,,,,,"4,4'-diphenylmethane diisocyanate","Source uses this as the principal 4,4'-MDI comparator.","Examples, material definitions"
US20060020101_MDI24_991,PAT_US20060020101A1,Diisocyanate II,MDI isomer mixture,,,,,,,"99.10 wt.% 2,4'-MDI; 0.88 wt.% 4,4'-MDI; 0.02 wt.% 2,2'-MDI","High-2,4'-MDI experimental isocyanate.","Examples, material definitions"
US20060020101_MDI24_9693,PAT_US20060020101A1,Diisocyanate III,MDI isomer mixture,,,,,,,"96.93 wt.% 2,4'-MDI; 3.05 wt.% 4,4'-MDI; 0.02 wt.% 2,2'-MDI","High-2,4'-MDI experimental isocyanate.","Examples, material definitions"
US20060020101_MDI24_9992,PAT_US20060020101A1,Diisocyanate IV,MDI isomer mixture,,,,,,,"99.92 wt.% 2,4'-MDI; 0.04 wt.% 4,4'-MDI; 0.04 wt.% 2,2'-MDI","Highest-2,4'-MDI grade in examples.","Examples, material definitions"

File: data/materials/us20070155859_cross_peel_batch016.csv
record_id,source_id,sample_id,time_after_assembly_min,cross_peel_strength_psi,method_id,evidence_locator,notes
US20070155859_EX1_T0,PAT_US20070155859A1,US20070155859_EX1,0,0,US20070155859_CROSSPEEL,Table II,
US20070155859_EX1_T5,PAT_US20070155859A1,US20070155859_EX1,5,33.7,US20070155859_CROSSPEEL,Table II,
US20070155859_EX1_T8,PAT_US20070155859A1,US20070155859_EX1,8,58,US20070155859_CROSSPEEL,Table II,
US20070155859_EX1_T11,PAT_US20070155859A1,US20070155859_EX1,11,126,US20070155859_CROSSPEEL,Table II,
US20070155859_EX1_T14,PAT_US20070155859A1,US20070155859_EX1,14,171,US20070155859_CROSSPEEL,Table II,
US20070155859_EX1_T17,PAT_US20070155859A1,US20070155859_EX1,17,140,US20070155859_CROSSPEEL,Table II,
US20070155859_EX1_T20,PAT_US20070155859A1,US20070155859_EX1,20,175,US20070155859_CROSSPEEL,Table II,
US20070155859_EX2_T0,PAT_US20070155859A1,US20070155859_EX2,0,0,US20070155859_CROSSPEEL,Table II,
US20070155859_EX2_T5,PAT_US20070155859A1,US20070155859_EX2,5,45,US20070155859_CROSSPEEL,Table II,
US20070155859_EX2_T8,PAT_US20070155859A1,US20070155859_EX2,8,99.7,US20070155859_CROSSPEEL,Table II,
US20070155859_EX2_T11,PAT_US20070155859A1,US20070155859_EX2,11,128.7,US20070155859_CROSSPEEL,Table II,
US20070155859_EX2_T14,PAT_US20070155859A1,US20070155859_EX2,14,165,US20070155859_CROSSPEEL,Table II,
US20070155859_EX2_T17,PAT_US20070155859A1,US20070155859_EX2,17,173,US20070155859_CROSSPEEL,Table II,
US20070155859_EX2_T20,PAT_US20070155859A1,US20070155859_EX2,20,145,US20070155859_CROSSPEEL,Table II,
US20070155859_EX3_T0,PAT_US20070155859A1,US20070155859_EX3,0,0,US20070155859_CROSSPEEL,Table II,
US20070155859_EX3_T5,PAT_US20070155859A1,US20070155859_EX3,5,79,US20070155859_CROSSPEEL,Table II,
US20070155859_EX3_T8,PAT_US20070155859A1,US20070155859_EX3,8,111,US20070155859_CROSSPEEL,Table II,
US20070155859_EX3_T11,PAT_US20070155859A1,US20070155859_EX3,11,131.7,US20070155859_CROSSPEEL,Table II,
US20070155859_EX3_T14,PAT_US20070155859A1,US20070155859_EX3,14,124.3,US20070155859_CROSSPEEL,Table II,
US20070155859_EX3_T17,PAT_US20070155859A1,US20070155859_EX3,17,161.7,US20070155859_CROSSPEEL,Table II,
US20070155859_EX3_T20,PAT_US20070155859A1,US20070155859_EX3,20,149,US20070155859_CROSSPEEL,Table II,
US20070155859_EX4_T0,PAT_US20070155859A1,US20070155859_EX4,0,0,US20070155859_CROSSPEEL,Table II,
US20070155859_EX4_T5,PAT_US20070155859A1,US20070155859_EX4,5,83.7,US20070155859_CROSSPEEL,Table II,
US20070155859_EX4_T8,PAT_US20070155859A1,US20070155859_EX4,8,104,US20070155859_CROSSPEEL,Table II,
US20070155859_EX4_T11,PAT_US20070155859A1,US20070155859_EX4,11,150,US20070155859_CROSSPEEL,Table II,
US20070155859_EX4_T14,PAT_US20070155859A1,US20070155859_EX4,14,148,US20070155859_CROSSPEEL,Table II,
US20070155859_EX4_T17,PAT_US20070155859A1,US20070155859_EX4,17,138,US20070155859_CROSSPEEL,Table II,
US20070155859_EX4_T20,PAT_US20070155859A1,US20070155859_EX4,20,135,US20070155859_CROSSPEEL,Table II,
