Repository: stloendays/Database-For-PUR

<h1 align="center">Database for PUR</h1>
  <a href="#overview">Overview</a> ·
  <a href="#data-snapshot">Data Snapshot</a> ·
  <a href="#data-model">Data Model</a> ·
  <a href="#research-focus">Research Focus</a> ·
  <a href="#quick-start">Quick Start</a> ·

<a href="#roadmap">Roadmap</a>
---

<a id="overview"></a>

## Overview

`Database-For-PUR` is a structured research database for **polyurethane and reactive polyurethane hot-melt adhesive (PUR/HMPUR)** research.

The project organizes data at experiment level:

**Source → Experiment → Formulation → Material → Process → Measurement → Standard → Evidence**

Primary uses include formulation/process mining, SQL/FTS/vector retrieval, property prediction, formulation screening, inverse design, and scientific-agent workflows.

---

<a id="data-snapshot"></a>

## Data Snapshot

### Legacy HMPUR layer

The migrated legacy layer contributes **85 formulations**, **278 formulation components**, **547 observations**, **22 protocols**, and all **4,559 temperature-viscosity points**. The viscosity data represent **39 distinct PU prepolymer curves** over roughly 40–80 °C.

The compressed curve table is available at [`data/legacy/viscosity_curves.csv.gz`](data/legacy/viscosity_curves.csv.gz).

### Chinese structured corpus — Batch 004

The cumulative Chinese corpus contains **36 sources**, **42 experiments**, **41 formulations**, **131 measurements**, **10 CN patents**, **10 indexed MSc theses**, and **8 adhesive standards**.

### Batch 005 — raw material → reaction → property

Batch 005 adds:

- Evonik DYNACOLL 7000 polyester-polyol descriptors;
- a controlled DYNACOLL + 4,4′-MDI RHM benchmark at OH:NCO = 1:2.2;
- Covestro Desmophen polyol descriptors;
- BASF Lupranate MDI / MDI-prepolymer descriptors;
- Stepan polyester polyols used in reactive hot-melt adhesive applications.

The unified schema now includes `material_property_values`, so ranges and temperature-dependent raw-material properties can be represented without collapsing them into a single midpoint.

See [`data/materials/BATCH_005.md`](data/materials/BATCH_005.md).

---

<a id="data-model"></a>

## Data Model

```mermaid
flowchart LR
    A[Source] --> B[Experiment]
    B --> C[Formulation]
    C --> D[Formulation Component]
    D --> E[Material Master]
    E --> P[Material Property Values]
    B --> F[Process Step]
    B --> G[Measurement]
    G --> H[Protocol or Standard]
    A --> I[Evidence]
    B --> I
    C --> I
    G --> I
    P --> K[ML / RAG / Inverse Design]
    F --> K
    G --> K
    I --> K
```

Core tables include `sources`, `experiments`, `materials`, `material_property_values`, `formulations`, `formulation_components`, `process_steps`, `measurements`, `protocols`, `evidence`, `viscosity_curves`, `thesis_index`, and `standard_index`.

---

<a id="research-focus"></a>

## Research Focus

### Polyol blend → MDI prepolymer amplification

A central HMPUR hypothesis supported by this database is:

> Small property differences at the polyol-blend level may be systematically amplified after entering the MDI prepolymer stage, with the amplification itself depending on blend composition.
Priority variables include `blend viscosity`, `prepolymer viscosity`, `NCO/OH`, `free NCO`, `OH value`, `acid value`, `Mn`, `polyol chemistry`, `reaction temperature`, `reaction time`, `DSC/crystallization`, `open time`, `green strength`, `peel`, and `lap shear`.

### Example composition-property trajectory
For `CN_JRN_WANG2026_PAE`, increasing PAE from **0 to 10 wt.%** changes melt viscosity from **1292 to 4821 mPa·s**, NCO from **3.372 to 2.411 wt.%**, and open time from **4.5 to 11.3 min**.

### Mixing-law closure

```math
X_{blend} \rightarrow X_{prepolymer} \rightarrow Y_{adhesive}
```

```math
A = \frac{\Delta \eta_{prepolymer}}{\Delta \eta_{blend}}
```

### Evidence-constrained inverse design

```text
Target properties
        ↓
Material + composition + process descriptors
        ↓
Candidate ranking
        ↓
Experimentally testable PUR formulations
```

---

## Repository Structure

```text
Database-For-PUR/
├── README.md
├── README.zh-CN.md
├── assets/
├── data/
│   ├── cn/
│   ├── legacy/
│   ├── materials/
│   └── master/
├── schema/
│   └── pur_cn_v1.sql
├── scripts/
│   ├── build_database.py
│   └── validate_database.py
└── releases/
    ├── cn_seed_batch_004.zip
    └── pur_core_integration_v005.zip
```

---

<a id="quick-start"></a>

## Quick Start

The current builder reconstructs the unified Batch 005 database directly from committed release payloads.

```bash
git clone https://github.com/stloendays/Database-For-PUR.git
cd Database-For-PUR
python scripts/build_database.py --output database/pur_master.db
python scripts/validate_database.py database/pur_master.db
```

For reproducible pinning, the current payloads are [`releases/cn_seed_batch_004.zip`](releases/cn_seed_batch_004.zip) and [`releases/pur_core_integration_v005.zip`](releases/pur_core_integration_v005.zip).

Example query:

```sql

File: data/materials/evonik_rhm_reference_batch005.csv
polyol_grade,softening_point_c,open_time,open_time_unit,setting_time,setting_time_unit,tensile_strength_n_mm2,elongation_pct,melt_viscosity_130c_pa_s,mechanical_note,isocyanate,oh_nco_ratio,drying_condition,reaction_condition,source_id,evidence_locator
DYNACOLL 7110,64,10,s,1,s,,,3,brittle,"4,4'-MDI",1:2.2,"130C, <10 mbar, 45 min",130C inert gas; theoretical free NCO endpoint; after 45 min degas bubble-free,MFR_EVO_DYNACOLL7000_2024,"DYNACOLL 7000 Product Range, Reactive Hot Melt Data"
DYNACOLL 7111,71,6,s,1,s,,,13,brittle,"4,4'-MDI",1:2.2,"130C, <10 mbar, 45 min",130C inert gas; theoretical free NCO endpoint; after 45 min degas bubble-free,MFR_EVO_DYNACOLL7000_2024,"DYNACOLL 7000 Product Range, Reactive Hot Melt Data"
DYNACOLL 7130,88,1,s,1,s,,,45,brittle,"4,4'-MDI",1:2.2,"130C, <10 mbar, 45 min",130C inert gas; theoretical free NCO endpoint; after 45 min degas bubble-free,MFR_EVO_DYNACOLL7000_2024,"DYNACOLL 7000 Product Range, Reactive Hot Melt Data"
DYNACOLL 7131,88,1,s,1,s,,,50,brittle,"4,4'-MDI",1:2.2,"130C, <10 mbar, 45 min",130C inert gas; theoretical free NCO endpoint; after 45 min degas bubble-free,MFR_EVO_DYNACOLL7000_2024,"DYNACOLL 7000 Product Range, Reactive Hot Melt Data"
DYNACOLL 7140,102,1,s,<1,s,,,700,brittle,"4,4'-MDI",1:2.2,"130C, <10 mbar, 45 min",130C inert gas; theoretical free NCO endpoint; after 45 min degas bubble-free,MFR_EVO_DYNACOLL7000_2024,"DYNACOLL 7000 Product Range, Reactive Hot Melt Data"
DYNACOLL 7150,105,<1,s,<1,s,,,400,brittle,"4,4'-MDI",1:2.2,"130C, <10 mbar, 45 min",130C inert gas; theoretical free NCO endpoint; after 45 min degas bubble-free,MFR_EVO_DYNACOLL7000_2024,"DYNACOLL 7000 Product Range, Reactive Hot Melt Data"
DYNACOLL 7210,45,several hours,,several hours,,15,800,5,,"4,4'-MDI",1:2.2,"130C, <10 mbar, 45 min",130C inert gas; theoretical free NCO endpoint; after 45 min degas bubble-free,MFR_EVO_DYNACOLL7000_2024,"DYNACOLL 7000 Product Range, Reactive Hot Melt Data"
DYNACOLL 7230,,several hours,,several hours,,15,900,9,,"4,4'-MDI",1:2.2,"130C, <10 mbar, 45 min",130C inert gas; theoretical free NCO endpoint; after 45 min degas bubble-free,MFR_EVO_DYNACOLL7000_2024,"DYNACOLL 7000 Product Range, Reactive Hot Melt Data"
DYNACOLL 7231,,several hours,,several hours,,15,900,8,,"4,4'-MDI",1:2.2,"130C, <10 mbar, 45 min",130C inert gas; theoretical free NCO endpoint; after 45 min degas bubble-free,MFR_EVO_DYNACOLL7000_2024,"DYNACOLL 7000 Product Range, Reactive Hot Melt Data"
DYNACOLL 7250,,several hours,,several hours,,15,1500,9,,"4,4'-MDI",1:2.2,"130C, <10 mbar, 45 min",130C inert gas; theoretical free NCO endpoint; after 45 min degas bubble-free,MFR_EVO_DYNACOLL7000_2024,"DYNACOLL 7000 Product Range, Reactive Hot Melt Data"
DYNACOLL 7255,40,several hours,,several hours,,30,1500,5,,"4,4'-MDI",1:2.2,"130C, <10 mbar, 45 min",130C inert gas; theoretical free NCO endpoint; after 45 min degas bubble-free,MFR_EVO_DYNACOLL7000_2024,"DYNACOLL 7000 Product Range, Reactive Hot Melt Data"
DYNACOLL 7360,59,80,s,15,s,25,500,4,,"4,4'-MDI",1:2.2,"130C, <10 mbar, 45 min",130C inert gas; theoretical free NCO endpoint; after 45 min degas bubble-free,MFR_EVO_DYNACOLL7000_2024,"DYNACOLL 7000 Product Range, Reactive Hot Melt Data"
DYNACOLL 7363,61,50,s,15,s,25,500,11,,"4,4'-MDI",1:2.2,"130C, <10 mbar, 45 min",130C inert gas; theoretical free NCO endpoint; after 45 min degas bubble-free,MFR_EVO_DYNACOLL7000_2024,"DYNACOLL 7000 Product Range, Reactive Hot Melt Data"
DYNACOLL 7365,63,50,s,15,s,20,550,18,,"4,4'-MDI",1:2.2,"130C, <10 mbar, 45 min",130C inert gas; theoretical free NCO endpoint; after 45 min degas bubble-free,MFR_EVO_DYNACOLL7000_2024,"DYNACOLL 7000 Product Range, Reactive Hot Melt Data"
DYNACOLL 7361,63,50,s,10,s,20,550,30,,"4,4'-MDI",1:2.2,"130C, <10 mbar, 45 min",130C inert gas; theoretical free NCO endpoint; after 45 min degas bubble-free,MFR_EVO_DYNACOLL7000_2024,"DYNACOLL 7000 Product Range, Reactive Hot Melt Data"
DYNACOLL 7381,67,35,s,3,s,20,80,5,,"4,4'-MDI",1:2.2,"130C, <10 mbar, 45 min",130C inert gas; theoretical free NCO endpoint; after 45 min degas bubble-free,MFR_EVO_DYNACOLL7000_2024,"DYNACOLL 7000 Product Range, Reactive Hot Melt Data"
DYNACOLL 7380,73,20,s,1,s,20,20,5,,"4,4'-MDI",1:2.2,"130C, <10 mbar, 45 min",130C inert gas; theoretical free NCO endpoint; after 45 min degas bubble-free,MFR_EVO_DYNACOLL7000_2024,"DYNACOLL 7000 Product Range, Reactive Hot Melt Data"
DYNACOLL 7330,85,35,s,3,s,25,15,3,,"4,4'-MDI",1:2.2,"130C, <10 mbar, 45 min",130C inert gas; theoretical free NCO endpoint; after 45 min degas bubble-free,MFR_EVO_DYNACOLL7000_2024,"DYNACOLL 7000 Product Range, Reactive Hot Melt Data"
DYNACOLL 7320,87,40,s,35,s,35,600,48,,"4,4'-MDI",1:2.2,"130C, <10 mbar, 45 min",130C inert gas; theoretical free NCO endpoint; after 45 min degas bubble-free,MFR_EVO_DYNACOLL7000_2024,"DYNACOLL 7000 Product Range, Reactive Hot Melt Data"
DYNACOLL 7340,97,120,s,60,s,30,700,12,,"4,4'-MDI",1:2.2,"130C, <10 mbar, 45 min",130C inert gas; theoretical free NCO endpoint; after 45 min degas bubble-free,MFR_EVO_DYNACOLL7000_2024,"DYNACOLL 7000 Product Range, Reactive Hot Melt Data"
DYNACOLL 7390,118,20,s,10,s,30,10,4,,"4,4'-MDI",1:2.2,"130C, <10 mbar, 45 min",130C inert gas; theoretical free NCO endpoint; after 45 min degas bubble-free,MFR_EVO_DYNACOLL7000_2024,"DYNACOLL 7000 Product Range, Reactive Hot Melt Data"

File: data/materials/henkel_us20200216730_formulations_batch009.csv
record_id,source_id,example_id,example_role,formulation_basis,ppg2000_amount,ppg4000_amount,polyester_code,polyester_amount,acrylic_grade,acrylic_amount,caco3_amount,mdi44_amount,reported_total,dehydration_temp_c,dehydration_time_min,reaction_temp_c,reaction_time_min,notes
HENKEL20_EX01,PAT_US20200216730A1,1,control,wt_pct,14.5,14.5,A,14.5,Elvacite 2016,20.5,25,11,100,110-130,60,130,75,"Common Table 2A formulation; only polyester identity changes, except Example 14 uses Elvacite 4014."
HENKEL20_EX02,PAT_US20200216730A1,2,control,wt_pct,14.5,14.5,B,14.5,Elvacite 2016,20.5,25,11,100,110-130,60,130,75,"Common Table 2A formulation; only polyester identity changes, except Example 14 uses Elvacite 4014."
HENKEL20_EX03,PAT_US20200216730A1,3,inventive,wt_pct,14.5,14.5,C,14.5,Elvacite 2016,20.5,25,11,100,110-130,60,130,75,"Common Table 2A formulation; only polyester identity changes, except Example 14 uses Elvacite 4014."
HENKEL20_EX04,PAT_US20200216730A1,4,control,wt_pct,14.5,14.5,D,14.5,Elvacite 2016,20.5,25,11,100,110-130,60,130,75,"Common Table 2A formulation; only polyester identity changes, except Example 14 uses Elvacite 4014."
HENKEL20_EX05,PAT_US20200216730A1,5,control,wt_pct,14.5,14.5,E,14.5,Elvacite 2016,20.5,25,11,100,110-130,60,130,75,"Common Table 2A formulation; only polyester identity changes, except Example 14 uses Elvacite 4014."
HENKEL20_EX06,PAT_US20200216730A1,6,control,wt_pct,14.5,14.5,F,14.5,Elvacite 2016,20.5,25,11,100,110-130,60,130,75,"Common Table 2A formulation; only polyester identity changes, except Example 14 uses Elvacite 4014."
HENKEL20_EX07,PAT_US20200216730A1,7,control,wt_pct,14.5,14.5,G,14.5,Elvacite 2016,20.5,25,11,100,110-130,60,130,75,"Common Table 2A formulation; only polyester identity changes, except Example 14 uses Elvacite 4014."
HENKEL20_EX08,PAT_US20200216730A1,8,control,wt_pct,14.5,14.5,H,14.5,Elvacite 2016,20.5,25,11,100,110-130,60,130,75,"Common Table 2A formulation; only polyester identity changes, except Example 14 uses Elvacite 4014."
HENKEL20_EX09,PAT_US20200216730A1,9,inventive,wt_pct,14.5,14.5,I,14.5,Elvacite 2016,20.5,25,11,100,110-130,60,130,75,"Common Table 2A formulation; only polyester identity changes, except Example 14 uses Elvacite 4014."
HENKEL20_EX10,PAT_US20200216730A1,10,control,wt_pct,14.5,14.5,J,14.5,Elvacite 2016,20.5,25,11,100,110-130,60,130,75,"Common Table 2A formulation; only polyester identity changes, except Example 14 uses Elvacite 4014."
HENKEL20_EX11,PAT_US20200216730A1,11,inventive,wt_pct,14.5,14.5,K,14.5,Elvacite 2016,20.5,25,11,100,110-130,60,130,75,"Common Table 2A formulation; only polyester identity changes, except Example 14 uses Elvacite 4014."
HENKEL20_EX12,PAT_US20200216730A1,12,control,wt_pct,14.5,14.5,L,14.5,Elvacite 2016,20.5,25,11,100,110-130,60,130,75,"Common Table 2A formulation; only polyester identity changes, except Example 14 uses Elvacite 4014."
HENKEL20_EX13,PAT_US20200216730A1,13,control,wt_pct,14.5,14.5,M,14.5,Elvacite 2016,20.5,25,11,100,110-130,60,130,75,"Common Table 2A formulation; only polyester identity changes, except Example 14 uses Elvacite 4014."
HENKEL20_EX14,PAT_US20200216730A1,14,inventive,wt_pct,14.5,14.5,C,14.5,Elvacite 4014,20.5,25,11,100,110-130,60,130,75,Common Table 2A formulation with Elvacite 4014 replacing Elvacite 2016.
HENKEL20_EX15,PAT_US20200216730A1,15,control,wt_pct,14.5,14.5,N,14.5,Elvacite 2016,20.5,25,11,100,110-130,60,130,75,"Common Table 2A formulation; only polyester identity changes, except Example 14 uses Elvacite 4014."
HENKEL20_EX16,PAT_US20200216730A1,16,control,parts_by_weight,14.5,14.5,C,14.5,Elvacite 2016,20.5,0,9.2,73.2,110-130,60,130,75,"Table 2B reports parts by weight, not normalized wt%; filler-free analogue of Example 3. Amount columns must be interpreted using formulation_basis."

File: data/materials/henkel_us20200216730_performance_batch009.csv
record_id,source_id,formulation_record_id,example_id,theoretical_nco_wt_pct,viscosity_121c_cps,viscosity_status,open_time_value_min,open_time_qualifier,green_strength_5min_psi,green_strength_10min_psi,green_strength_15min_psi,green_strength_20min_psi,green_strength_25min_psi,green_strength_30min_psi,storage_modulus_90c_pa,elongation_break_pct,yield_strength_psi,tensile_strength_psi,evidence_locator,notes
HENKEL20_PERF_EX01,PAT_US20200216730A1,HENKEL20_EX01,1,2.43,10875,measured,3,approx,129,129,130,136,157,158,7320000.0,453,989,1747,Tables 3-6,"Viscosity: Brookfield DV-I+ #27 spindle at 121 C. Open time: 0.8 g dispensed at 121 C, transfer-to-tongue-depressor endpoint during cooling to 23 C. Green strength: hardwood cross-peeler test."
HENKEL20_PERF_EX02,PAT_US20200216730A1,HENKEL20_EX02,2,2.43,12950,measured,0.5,lt,107,123,124,127,129,135,,,,,Tables 3-6,"Viscosity: Brookfield DV-I+ #27 spindle at 121 C. Open time: 0.8 g dispensed at 121 C, transfer-to-tongue-depressor endpoint during cooling to 23 C. Green strength: hardwood cross-peeler test."
HENKEL20_PERF_EX03,PAT_US20200216730A1,HENKEL20_EX03,3,2.43,12650,measured,8,approx,66,112,121,127,131,139,6380000.0,585,889,1828,Tables 3-6,"Viscosity: Brookfield DV-I+ #27 spindle at 121 C. Open time: 0.8 g dispensed at 121 C, transfer-to-tongue-depressor endpoint during cooling to 23 C. Green strength: hardwood cross-peeler test."
HENKEL20_PERF_EX04,PAT_US20200216730A1,HENKEL20_EX04,4,2.43,12250,measured,5,approx,74,119,127,129,139,141,,,,,Tables 3-6,"Viscosity: Brookfield DV-I+ #27 spindle at 121 C. Open time: 0.8 g dispensed at 121 C, transfer-to-tongue-depressor endpoint during cooling to 23 C. Green strength: hardwood cross-peeler test."
HENKEL20_PERF_EX05,PAT_US20200216730A1,HENKEL20_EX05,5,2.43,13450,measured,18,approx,22,22,25,27,31,38,,,,,Tables 3-6,"Viscosity: Brookfield DV-I+ #27 spindle at 121 C. Open time: 0.8 g dispensed at 121 C, transfer-to-tongue-depressor endpoint during cooling to 23 C. Green strength: hardwood cross-peeler test."
HENKEL20_PERF_EX06,PAT_US20200216730A1,HENKEL20_EX06,6,2.38,10575,measured,28,approx,18,20,20,22,22,26,,,,,Tables 3-6,"Viscosity: Brookfield DV-I+ #27 spindle at 121 C. Open time: 0.8 g dispensed at 121 C, transfer-to-tongue-depressor endpoint during cooling to 23 C. Green strength: hardwood cross-peeler test."
HENKEL20_PERF_EX07,PAT_US20200216730A1,HENKEL20_EX07,7,2.41,12150,measured,24,approx,18,21,23,23,26,27,14200000.0,632,521,1609,Tables 3-6,"Viscosity: Brookfield DV-I+ #27 spindle at 121 C. Open time: 0.8 g dispensed at 121 C, transfer-to-tongue-depressor endpoint during cooling to 23 C. Green strength: hardwood cross-peeler test."
HENKEL20_PERF_EX08,PAT_US20200216730A1,HENKEL20_EX08,8,2.42,10300,measured,0.5,lt,129,130,132,136,140,148,,,,,Tables 3-6,"Viscosity: Brookfield DV-I+ #27 spindle at 121 C. Open time: 0.8 g dispensed at 121 C, transfer-to-tongue-depressor endpoint during cooling to 23 C. Green strength: hardwood cross-peeler test."
HENKEL20_PERF_EX09,PAT_US20200216730A1,HENKEL20_EX09,9,2.47,11700,measured,8,approx,52,131,137,140,144,147,6750000.0,548,973,1721,Tables 3-6,"Viscosity: Brookfield DV-I+ #27 spindle at 121 C. Open time: 0.8 g dispensed at 121 C, transfer-to-tongue-depressor endpoint during cooling to 23 C. Green strength: hardwood cross-peeler test."
HENKEL20_PERF_EX10,PAT_US20200216730A1,HENKEL20_EX10,10,2.43,10750,measured,1,lt,119,138,142,154,190,195,,,,,Tables 3-6,"Viscosity: Brookfield DV-I+ #27 spindle at 121 C. Open time: 0.8 g dispensed at 121 C, transfer-to-tongue-depressor endpoint during cooling to 23 C. Green strength: hardwood cross-peeler test."
HENKEL20_PERF_EX11,PAT_US20200216730A1,HENKEL20_EX11,11,2.43,13500,measured,8,approx,63,122,124,138,142,148,7740000.0,589,979,1807,Tables 3-6,"Viscosity: Brookfield DV-I+ #27 spindle at 121 C. Open time: 0.8 g dispensed at 121 C, transfer-to-tongue-depressor endpoint during cooling to 23 C. Green strength: hardwood cross-peeler test."
HENKEL20_PERF_EX12,PAT_US20200216730A1,HENKEL20_EX12,12,2.43,13500,measured,5,approx,54,83,93,102,114,121,13600000.0,418,920,1860,Tables 3-6,"Viscosity: Brookfield DV-I+ #27 spindle at 121 C. Open time: 0.8 g dispensed at 121 C, transfer-to-tongue-depressor endpoint during cooling to 23 C. Green strength: hardwood cross-peeler test."
HENKEL20_PERF_EX13,PAT_US20200216730A1,HENKEL20_EX13,13,2.43,12250,measured,8,approx,35,42,43,45,46,46,,,,,Tables 3-6,"Viscosity: Brookfield DV-I+ #27 spindle at 121 C. Open time: 0.8 g dispensed at 121 C, transfer-to-tongue-depressor endpoint during cooling to 23 C. Green strength: hardwood cross-peeler test."
HENKEL20_PERF_EX14,PAT_US20200216730A1,HENKEL20_EX14,14,2.37,13500,measured,7,approx,55,78,118,133,147,156,7070000.0,528,1151,1876,Tables 3-6,"Viscosity: Brookfield DV-I+ #27 spindle at 121 C. Open time: 0.8 g dispensed at 121 C, transfer-to-tongue-depressor endpoint during cooling to 23 C. Green strength: hardwood cross-peeler test."
HENKEL20_PERF_EX15,PAT_US20200216730A1,HENKEL20_EX15,15,2.59,,phase_separation,,phase_separation,,,,,,,,,,,Tables 3-6,"Viscosity: Brookfield DV-I+ #27 spindle at 121 C. Open time: 0.8 g dispensed at 121 C, transfer-to-tongue-depressor endpoint during cooling to 23 C. Green strength: hardwood cross-peeler test."
HENKEL20_PERF_EX16,PAT_US20200216730A1,HENKEL20_EX16,16,2.5,12750,measured,80,approx,27,36,42,45,51,55,2880000.0,757,754,1710,Tables 3-6,"Viscosity: Brookfield DV-I+ #27 spindle at 121 C. Open time: 0.8 g dispensed at 121 C, transfer-to-tongue-depressor endpoint during cooling to 23 C. Green strength: hardwood cross-peeler test."
HENKEL20_PERF_INDUSTRIAL,PAT_US20200216730A1,,Industrial Control,2.18,12700,measured,8,approx,78,132,132,140,152,160,2.59e6,814,607,1415,Tables 3-6,Commercial Technomelt PUR 798A control; formulation composition not disclosed in the example table.

File: data/materials/henkel_us5599895_formulations_batch008.csv
record_id,source_id,example_label,series_role,polyester_a_wt_pct,polyester_b_wt_pct,polyester_c_wt_pct,polyester_d_wt_pct,polyester_i_wt_pct,polyester_h_wt_pct,ppg425_wt_pct,tackifier_beta_pinene_wt_pct,hydrocarbon_resin_wt_pct,mdi44_wt_pct,reported_total_wt_pct,nco_oh_ratio,viscosity_90c_pa_s,viscosity_110c_pa_s,viscosity_130c_pa_s_min,viscosity_130c_pa_s_max,viscosity_180c_pa_s,initial_strength_min_kg_cm,initial_strength_max_kg_cm,initial_strength_time_min,initial_strength_test_substrate,initial_strength_test_speed_cm_min,mature_bond_strength_kg_cm,mature_bond_time_days,mature_bond_substrate,creep_resistance_reported,evidence_locator,notes
HENKEL_US5599895_EX1,PAT_US5599895A,EX1,polyester_count_series,47.6,,,,,,23.8,4.8,,23.8,100.0,1.4:1,190,55,22,22,,0.4,0.9,5,SBR/man-made shoe-upper material,1.25,,,,,Examples 1-5 table,Patent states Examples 1-5 demonstrate the effect of number of polyester glycols on initial strength.
HENKEL_US5599895_EX2,PAT_US5599895A,EX2,polyester_count_series,24.8,,24.8,,,,24.8,,,25.6,100.0,1.4:1,375,130,52,52,,4.1,5.0,5,SBR/man-made shoe-upper material,1.25,,,,,Examples 1-5 table,
HENKEL_US5599895_EX3,PAT_US5599895A,EX3,polyester_count_series,16.5,16.5,16.5,,,,24.5,,,26.0,100.0,1.4:1,310,75,26,26,,1.8,2.5,5,SBR/man-made shoe-upper material,1.25,,,,,Examples 1-5 table,
HENKEL_US5599895_EX4,PAT_US5599895A,EX4,polyester_count_series,14.1,14.1,28.3,,,,17.7,,5.3,20.5,100.0,1.4:1,98,60,,,,4.6,5.0,5,SBR/man-made shoe-upper material,1.25,,,,,Examples 1-5 table,No 130 C viscosity value reported in the table.
HENKEL_US5599895_EX5,PAT_US5599895A,EX5,polyester_count_series,23.3,11.7,5.8,5.8,,,23.3,5.8,,24.3,100.0,1.4:1,,,26,26,,2.2,2.2,5,SBR/man-made shoe-upper material,1.25,5.3,7,leather/SBR,good,Examples 1-5 table,
HENKEL_US5599895_EX6,PAT_US5599895A,EX6,controlled_polyester_distribution_series,29.2,5.8,5.8,5.8,,,23.3,5.8,,24.3,100.0,1.4:1,,,43,43,,3.6,3.6,5,SBR/man-made shoe-upper material,1.25,2.5,7,leather/SBR,good,Examples 6-9 table,
HENKEL_US5599895_EX7,PAT_US5599895A,EX7,controlled_polyester_distribution_series,23.3,11.6,1.2,10.5,,,23.3,5.8,,24.3,100.0,1.4:1,,,22,22,,3.6,3.6,5,SBR/man-made shoe-upper material,1.25,,,,,Examples 6-9 table,
HENKEL_US5599895_EX8,PAT_US5599895A,EX8,controlled_polyester_distribution_series,29.1,5.8,1.1,10.5,,,23.3,5.8,,24.3,99.9,1.4:1,,,24,24,,3.6,3.6,5,SBR/man-made shoe-upper material,1.25,7.1,7,leather/SBR,good,Examples 6-9 table,Reported components sum to 99.9 wt% due to rounding in patent table.
HENKEL_US5599895_EX9,PAT_US5599895A,EX9,controlled_polyester_distribution_series,23.4,11.7,10.5,1.2,,,23.4,5.9,,23.9,100.0,1.4:1,,,27,27,,3.6,3.6,5,SBR/man-made shoe-upper material,1.25,4.5,7,leather/SBR,good,Examples 6-9 table,
HENKEL_US5599895_EX10,PAT_US5599895A,EX10,nco_oh_1p5_series,22.9,11.5,5.7,5.7,,,22.9,5.7,,25.5,99.9,1.5:1,,37,14,14,,2.0,2.0,5,SBR/man-made shoe-upper material,1.25,,,,,Examples 10-11 table,Reported components sum to 99.9 wt% due to rounding in patent table.
HENKEL_US5599895_EX11,PAT_US5599895A,EX11,nco_oh_1p5_series,22.7,12.9,6.4,6.4,,,19.3,6.4,,25.9,100.0,1.5:1,,,13,13,,3.9,3.9,5,SBR/man-made shoe-upper material,1.25,,,,,Examples 10-11 table,
HENKEL_US5599895_EX12A,PAT_US5599895A,EX12A,preferred_formulation_series,24.61,4.92,4.92,,4.92,,29.53,,4.92,26.18,100.0,1.3:1,,,45,60,,4.1,5.9,,NBR/NBR,12.5,,,,,Example 12 table,130 C viscosity reported as range 45-60 Pa.s; initial-strength timing is not explicitly stated in Example 12.
HENKEL_US5599895_EX12B,PAT_US5599895A,EX12B,preferred_formulation_series,29.31,5.86,5.86,,5.86,,23.45,,5.86,23.8,100.0,1.4:1,,,27,32,,5.3,5.3,,NBR/NBR,12.5,,,,,Example 12 table,130 C viscosity reported as range 27-32 Pa.s; initial-strength timing is not explicitly stated in Example 12.
HENKEL_US5599895_EX12C,PAT_US5599895A,EX12C,preferred_formulation_series,23.47,4.69,4.69,,4.69,,28.17,,9.38,24.91,100.0,1.3:1,,,85,85,,4.5,4.5,,NBR/NBR,12.5,,,,,Example 12 table,Initial-strength timing is not explicitly stated in Example 12.
HENKEL_US5599895_EX12D,PAT_US5599895A,EX12D,preferred_formulation_series,23.34,11.67,5.83,,5.83,,23.34,5.83,,24.16,100.0,1.4:1,,,27,27,,2.0,2.0,,NBR/NBR,12.5,,,,,Example 12 table,Initial-strength timing is not explicitly stated in Example 12.
HENKEL_US5599895_EX12E,PAT_US5599895A,EX12E,preferred_formulation_series,29.17,5.83,5.83,,5.83,,23.34,5.83,,24.15,99.98,1.4:1,,,43,43,,4.5,4.5,,NBR/NBR,12.5,,,,,Example 12 table,Reported components sum to 99.98 wt% due to rounding; initial-strength timing is not explicitly stated.
HENKEL_US5599895_EX13,PAT_US5599895A,EX13,high_molecular_weight_polyester_case,,,,,,34.4,34.4,,,31.2,100.0,1.4:1,,,125,125,20,4.4,4.8,,,12.5,,,,,Example 13 table,Initial-strength substrate and timing are not explicitly restated; no inference is made.

File: data/materials/material_property_summary_batch005.csv
material_id,supplier,grade,material_family,morphology,oh_min_mg_koh_g,oh_max_mg_koh_g,acid_min_mg_koh_g,acid_max_mg_koh_g,acid_qualifier,molecular_weight_g_mol,tg_c,melting_point_c,softening_point_c,density_23c_kg_dm3,viscosity_80c_pa_s,viscosity_130c_pa_s,source_id,evidence_locator
MAT_EVO_DYNACOLL_7110,Evonik,DYNACOLL 7110,polyester_polyol,amorphous,50,60,8,12,range,2000,10,,55,1.08,,1,MFR_EVO_DYNACOLL7000_2024,"DYNACOLL 7000 Product Range, Product Range table"
MAT_EVO_DYNACOLL_7111,Evonik,DYNACOLL 7111,polyester_polyol,amorphous,27,34,,4,max,3500,20,,64,1.23,,3,MFR_EVO_DYNACOLL7000_2024,"DYNACOLL 7000 Product Range, Product Range table"
MAT_EVO_DYNACOLL_7130,Evonik,DYNACOLL 7130,polyester_polyol,amorphous,31,39,,2,max,3000,30,,79,1.17,,10,MFR_EVO_DYNACOLL7000_2024,"DYNACOLL 7000 Product Range, Product Range table"
MAT_EVO_DYNACOLL_7131,Evonik,DYNACOLL 7131,polyester_polyol,amorphous,31,39,,2,max,3000,30,,78,1.23,,10,MFR_EVO_DYNACOLL7000_2024,"DYNACOLL 7000 Product Range, Product Range table"
MAT_EVO_DYNACOLL_7140,Evonik,DYNACOLL 7140,polyester_polyol,amorphous,18,24,,2,max,5500,30,,87,1.21,,50,MFR_EVO_DYNACOLL7000_2024,"DYNACOLL 7000 Product Range, Product Range table"
MAT_EVO_DYNACOLL_7150,Evonik,DYNACOLL 7150,polyester_polyol,amorphous,38,46,,2,max,2600,50,,95,1.26,,60,MFR_EVO_DYNACOLL7000_2024,"DYNACOLL 7000 Product Range, Product Range table"
MAT_EVO_DYNACOLL_7210,Evonik,DYNACOLL 7210,polyester_polyol,liquid,27,34,,2,max,3500,-15,,,1.29,11,,MFR_EVO_DYNACOLL7000_2024,"DYNACOLL 7000 Product Range, Product Range table"
MAT_EVO_DYNACOLL_7230,Evonik,DYNACOLL 7230,polyester_polyol,liquid,27,34,,2,max,3500,-30,,,1.17,10,,MFR_EVO_DYNACOLL7000_2024,"DYNACOLL 7000 Product Range, Product Range table"
MAT_EVO_DYNACOLL_7231,Evonik,DYNACOLL 7231,polyester_polyol,liquid,27,34,,2,max,3500,-30,,,1.21,8,,MFR_EVO_DYNACOLL7000_2024,"DYNACOLL 7000 Product Range, Product Range table"
MAT_EVO_DYNACOLL_7250,Evonik,DYNACOLL 7250,polyester_polyol,liquid,18,24,,2,max,5500,-50,,,1.15,5,,MFR_EVO_DYNACOLL7000_2024,"DYNACOLL 7000 Product Range, Product Range table"
MAT_EVO_DYNACOLL_7255,Evonik,DYNACOLL 7255,polyester_polyol,liquid/pasty,27,34,,2,max,3500,-60,32,40,1.11,2,,MFR_EVO_DYNACOLL7000_2024,"DYNACOLL 7000 Product Range, Product Range table"
MAT_EVO_DYNACOLL_7360,Evonik,DYNACOLL 7360,polyester_polyol,crystalline,27,34,,2,max,3500,-60,55,63,1.16,2,,MFR_EVO_DYNACOLL7000_2024,"DYNACOLL 7000 Product Range, Product Range table"
MAT_EVO_DYNACOLL_7363,Evonik,DYNACOLL 7363,polyester_polyol,crystalline,18,24,,2,max,5500,-60,56,63,1.16,5,,MFR_EVO_DYNACOLL7000_2024,"DYNACOLL 7000 Product Range, Product Range table"
MAT_EVO_DYNACOLL_7365,Evonik,DYNACOLL 7365,polyester_polyol,crystalline,14,20,,2,max,6500,-60,57,63,1.16,10,,MFR_EVO_DYNACOLL7000_2024,"DYNACOLL 7000 Product Range, Product Range table"
MAT_EVO_DYNACOLL_7361,Evonik,DYNACOLL 7361,polyester_polyol,crystalline,10,16,,2,max,8500,-60,57,65,1.16,15,,MFR_EVO_DYNACOLL7000_2024,"DYNACOLL 7000 Product Range, Product Range table"
MAT_EVO_DYNACOLL_7381,Evonik,DYNACOLL 7381,polyester_polyol,crystalline,27,34,,2,max,3500,,65,73,1.16,2,,MFR_EVO_DYNACOLL7000_2024,"DYNACOLL 7000 Product Range, Product Range table"
MAT_EVO_DYNACOLL_7380,Evonik,DYNACOLL 7380,polyester_polyol,crystalline,27,34,,2,max,3500,,70,77,1.1,2,,MFR_EVO_DYNACOLL7000_2024,"DYNACOLL 7000 Product Range, Product Range table"
MAT_EVO_DYNACOLL_7330,Evonik,DYNACOLL 7330,polyester_polyol,crystalline,27,34,,2,max,3500,,85,90,1.17,,0.3,MFR_EVO_DYNACOLL7000_2024,"DYNACOLL 7000 Product Range, Product Range table"
MAT_EVO_DYNACOLL_7320,Evonik,DYNACOLL 7320,polyester_polyol,crystalline,27,34,,3,max,3500,-20,,92,1.23,,4,MFR_EVO_DYNACOLL7000_2024,"DYNACOLL 7000 Product Range, Product Range table"
MAT_EVO_DYNACOLL_7340,Evonik,DYNACOLL 7340,polyester_polyol,crystalline,27,34,,2,max,3500,-40,96,102,1.19,,1,MFR_EVO_DYNACOLL7000_2024,"DYNACOLL 7000 Product Range, Product Range table"
MAT_EVO_DYNACOLL_7390,Evonik,DYNACOLL 7390,polyester_polyol,crystalline,27,34,,3,max,3500,-30,115,118,1.29,,0.7,MFR_EVO_DYNACOLL7000_2024,"DYNACOLL 7000 Product Range, Product Range table"
MAT_COV_DESMOPHEN2002,Covestro,Desmophen 2002,polyester_polyol,linear,52,58,,0.8,max,,,,,,,,MFR_COV_DESMOPHEN2002,Official product page; viscosity 500-700 mPa.s @75C; water <=0.05 wt.%; equivalent weight 1039 g/mol
MAT_COV_DESMOPHENC1200,Covestro,Desmophen C 1200,polycarbonate_diol,linear_aliphatic,56.1,56.1,,0.1,approx,,,,,1.1,,,MFR_COV_DESMOPHENC1200,Official product page; viscosity 16500±2500 mPa.s @23C; water approx 0.05 wt.%; equivalent weight approx 1000 g/mol

File: data/materials/patent_polyester_structure_batch007.csv
polyester_id,source_id,patent_example_class,acid_code,acid_name,acid_mol_pct,diol_code,diol_name,diol_mol_pct,hydroxyl_number_mg_koh_g,acid_number_mg_koh_g,melting_point_c,oh_method,acid_method,melting_method,evidence_locator
HP_a,PAT_US20100105831A1,inventive,TD,tridecanedioic_acid,100,PD,"1,5-pentanediol",100,29,0.6,64,DIN 53240-2,DIN EN ISO 2114,DSC second heating,US20100105831A1 / EP2167600 Table 1
HP_b,PAT_US20100105831A1,inventive,UD,undecanedioic_acid,100,PG,"1,3-propanediol",100,30,1.0,67,DIN 53240-2,DIN EN ISO 2114,DSC second heating,US20100105831A1 / EP2167600 Table 1
HP_c,PAT_US20100105831A1,inventive,TD,tridecanedioic_acid,100,PG,"1,3-propanediol",100,30,0.3,75,DIN 53240-2,DIN EN ISO 2114,DSC second heating,US20100105831A1 / EP2167600 Table 1
HP_d,PAT_US20100105831A1,inventive,UD,undecanedioic_acid,100,PD,"1,5-pentanediol",100,31,0.4,58,DIN 53240-2,DIN EN ISO 2114,DSC second heating,US20100105831A1 / EP2167600 Table 1
HP_e,PAT_US20100105831A1,inventive,AZ,azelaic_acid,100,PG,"1,3-propanediol",100,30,0.4,51,DIN 53240-2,DIN EN ISO 2114,DSC second heating,US20100105831A1 / EP2167600 Table 1
HP_f,PAT_US20100105831A1,inventive,AZ,azelaic_acid,100,PD,"1,5-pentanediol",100,30,0.8,49,DIN 53240-2,DIN EN ISO 2114,DSC second heating,US20100105831A1 / EP2167600 Table 1
HP_Va,PAT_US20100105831A1,comparative,DD,dodecanedioic_acid,100,BD,"1,4-butanediol",100,30,0.2,68,DIN 53240-2,DIN EN ISO 2114,DSC second heating,US20100105831A1 / EP2167600 Table 1
HP_Vb,PAT_US20100105831A1,comparative,SB,sebacic_acid,100,HD,"1,6-hexanediol",100,30,0.5,62,DIN 53240-2,DIN EN ISO 2114,DSC second heating,US20100105831A1 / EP2167600 Table 1
HP_Vc,PAT_US20100105831A1,comparative,AD,adipic_acid,100,HD,"1,6-hexanediol",100,30,0.7,55,DIN 53240-2,DIN EN ISO 2114,DSC second heating,US20100105831A1 / EP2167600 Table 1

File: data/materials/patent_rhm_structure_property_batch007.csv
record_id,source_id,rhm_number,example_class,dynacoll_7130_parts,dynacoll_7230_parts,third_polyester_id,third_polyester_parts,polyol_total_parts,isocyanate,oh_nco_ratio,drying_temperature_c,reaction_temperature_c,reaction_time_min,prepolymer_viscosity_pa_s,prepolymer_viscosity_temperature_c,softening_point_c,bond_strength_aluminium_n_mm2,bond_strength_abs_n_mm2,bond_strength_polyamide_n_mm2,bond_strength_pmma_n_mm2,cure_time_days,cure_temperature_c,relative_humidity_pct,viscosity_method,bond_method,evidence_locator,notes
EP2167600_RHM_1,PAT_US20100105831A1,1,inventive,35,25,HP_e,40,100,"4,4'-MDI",1:2.2,130,130,45,7,130,45,5,8,6,6,7,20,65,Brookfield Thermosel spindle 27,DIN EN 1465,US20100105831A1 / EP2167600 Table 2,"Polyol blend composition is fixed at 35/25/40; only the identity of the third 40-part polyester changes."
EP2167600_RHM_2,PAT_US20100105831A1,2,comparative,35,25,HP_Vc,40,100,"4,4'-MDI",1:2.2,130,130,45,5,130,55,3,5,3,2,7,20,65,Brookfield Thermosel spindle 27,DIN EN 1465,US20100105831A1 / EP2167600 Table 2,"Polyol blend composition is fixed at 35/25/40; only the identity of the third 40-part polyester changes."
EP2167600_RHM_3,PAT_US20100105831A1,3,inventive,35,25,HP_b,40,100,"4,4'-MDI",1:2.2,130,130,45,6,130,65,6,8,4,4,7,20,65,Brookfield Thermosel spindle 27,DIN EN 1465,US20100105831A1 / EP2167600 Table 2,"Polyol blend composition is fixed at 35/25/40; only the identity of the third 40-part polyester changes."
EP2167600_RHM_4,PAT_US20100105831A1,4,inventive,35,25,HP_f,40,100,"4,4'-MDI",1:2.2,130,130,45,5,130,45,4,8,7,5,7,20,65,Brookfield Thermosel spindle 27,DIN EN 1465,US20100105831A1 / EP2167600 Table 2,"Polyol blend composition is fixed at 35/25/40; only the identity of the third 40-part polyester changes."
EP2167600_RHM_5,PAT_US20100105831A1,5,comparative,35,25,HP_Vb,40,100,"4,4'-MDI",1:2.2,130,130,45,7,130,63,4,3,1,2,7,20,65,Brookfield Thermosel spindle 27,DIN EN 1465,US20100105831A1 / EP2167600 Table 2,"Polyol blend composition is fixed at 35/25/40; only the identity of the third 40-part polyester changes."
EP2167600_RHM_6,PAT_US20100105831A1,6,inventive,35,25,HP_c,40,100,"4,4'-MDI",1:2.2,130,130,45,13,130,75,7,7,3,3,7,20,65,Brookfield Thermosel spindle 27,DIN EN 1465,US20100105831A1 / EP2167600 Table 2,"Polyol blend composition is fixed at 35/25/40; only the identity of the third 40-part polyester changes."
EP2167600_RHM_7,PAT_US20100105831A1,7,inventive,35,25,HP_d,40,100,"4,4'-MDI",1:2.2,130,130,45,8,130,60,5,7,3,5,7,20,65,Brookfield Thermosel spindle 27,DIN EN 1465,US20100105831A1 / EP2167600 Table 2,"Polyol blend composition is fixed at 35/25/40; only the identity of the third 40-part polyester changes."
EP2167600_RHM_8,PAT_US20100105831A1,8,comparative,35,25,HP_Va,40,100,"4,4'-MDI",1:2.2,130,130,45,10,130,75,4,4,1,2,7,20,65,Brookfield Thermosel spindle 27,DIN EN 1465,US20100105831A1 / EP2167600 Table 2,"Polyol blend composition is fixed at 35/25/40; only the identity of the third 40-part polyester changes."
EP2167600_RHM_9,PAT_US20100105831A1,9,inventive,35,25,HP_a,40,100,"4,4'-MDI",1:2.2,130,130,45,17,130,64,4,6,3,3,7,20,65,Brookfield Thermosel spindle 27,DIN EN 1465,US20100105831A1 / EP2167600 Table 2,"Polyol blend composition is fixed at 35/25/40; only the identity of the third 40-part polyester changes."

File: data/materials/resinate_us20170066950_prepolymers_batch009.csv
record_id,source_id,polyol_record_id,example_id,polyol_oh_value_mg_koh_g,isocyanate,target_free_nco_wt_pct,actual_free_nco_wt_pct,actual_over_target_ratio,initial_polyol_temp_c,pre_stir_time_min,mdi_addition_temp_control_c,post_exotherm_reaction_temp_c,reaction_time_min,free_nco_method,silane_wt_pct,dbtdl_ppm,evidence_locator,notes
RESINATE17_PRE_1,PAT_US20170066950A1,RESINATE17_POLY_1,1,18.7,MDI powder,2.5,2.09,0.836,80,30,<=90,115,60,ASTM D-1638-74; excess di-n-butylamine/back titration,1.0,500,Table 1; paragraph [0060],Actual free NCO is reported measured value after the 115 C / 1 h reaction and before final additive mixing.
RESINATE17_PRE_2,PAT_US20170066950A1,RESINATE17_POLY_2,2,18.4,MDI powder,3.5,2.03,0.58,80,30,<=90,115,60,ASTM D-1638-74; excess di-n-butylamine/back titration,1.0,500,Table 1; paragraph [0060],Actual free NCO is reported measured value after the 115 C / 1 h reaction and before final additive mixing.
RESINATE17_PRE_3,PAT_US20170066950A1,RESINATE17_POLY_3,3,19.6,MDI powder,3.5,1.74,0.49714,80,30,<=90,115,60,ASTM D-1638-74; excess di-n-butylamine/back titration,1.0,500,Table 1; paragraph [0060],Actual free NCO is reported measured value after the 115 C / 1 h reaction and before final additive mixing.
RESINATE17_PRE_C4,PAT_US20170066950A1,RESINATE17_POLY_C4,C4,29.8,MDI powder,2.5,1.78,0.712,80,30,<=90,115,60,ASTM D-1638-74; excess di-n-butylamine/back titration,1.0,500,Table 1; paragraph [0060],Actual free NCO is reported measured value after the 115 C / 1 h reaction and before final additive mixing.
RESINATE17_PRE_5,PAT_US20170066950A1,RESINATE17_POLY_5,5,28.2,MDI powder,3.0,1.2,0.4,80,30,<=90,115,60,ASTM D-1638-74; excess di-n-butylamine/back titration,1.0,500,Table 1; paragraph [0060],Actual free NCO is reported measured value after the 115 C / 1 h reaction and before final additive mixing.
RESINATE17_PRE_6,PAT_US20170066950A1,RESINATE17_POLY_6,6,47.1,MDI powder,3.0,1.65,0.55,80,30,<=90,115,60,ASTM D-1638-74; excess di-n-butylamine/back titration,1.0,500,Table 1; paragraph [0060],Actual free NCO is reported measured value after the 115 C / 1 h reaction and before final additive mixing.
RESINATE17_PRE_7,PAT_US20170066950A1,RESINATE17_POLY_7,7,58.6,MDI powder,3.0,1.48,0.49333,80,30,<=90,115,60,ASTM D-1638-74; excess di-n-butylamine/back titration,1.0,500,Table 1; paragraph [0060],Actual free NCO is reported measured value after the 115 C / 1 h reaction and before final additive mixing.
RESINATE17_PRE_C8,PAT_US20170066950A1,RESINATE17_POLY_C8,C8,18.9,MDI powder,2.5,1.27,0.508,80,30,<=90,115,60,ASTM D-1638-74; excess di-n-butylamine/back titration,1.0,500,Table 1; paragraph [0060],Actual free NCO is reported measured value after the 115 C / 1 h reaction and before final additive mixing.

File: data/materials/stepan_purhm_typical_properties_batch007.csv
record_id,source_id,named_grade,backbone,precursor_basis,named_grade_pct_in_polyol_blend,base_grade,precursor_viscosity_cp,precursor_viscosity_temperature_c,average_molecular_weight_g_mol,hydroxyl_value_mg_koh_g,thermal_transition_type,thermal_transition_c,isocyanate,target_nco_wt_pct,prepolymer_viscosity_120c_cp,prepolymer_viscosity_130c_cp,same_temperature_pair,open_time_s,open_time_qualifier,set_time_s,tensile_strength_psi,elongation_at_break_pct,elongation_qualifier,evidence_locator,notes
STEPAN_PURHM_01,MFR_STEPAN_CASE_ADHESIVES_BROCHURE,STEPANPOL PC-105-10,HDO-AA,polyol,100,,4500,60,11220,10,Tm,62,"4,4'-MDI",2,59370,45860,0,,,,,,,CASE Adhesives Brochure: PURHM typical chemical properties table,"Precursor viscosity and prepolymer viscosity are measured at different temperatures; do not calculate an amplification factor directly."
STEPAN_PURHM_02,MFR_STEPAN_CASE_ADHESIVES_BROCHURE,STEPANPOL PC-205P-17,HDO-AA,polyol,100,,5400,80,8670,17,Tm,62,"4,4'-MDI",2,17240,17020,0,,,,,,,CASE Adhesives Brochure: PURHM typical chemical properties table,"Precursor viscosity and prepolymer viscosity are measured at different temperatures; do not calculate an amplification factor directly."
STEPAN_PURHM_03,MFR_STEPAN_CASE_ADHESIVES_BROCHURE,STEPANPOL PC-205P-20,HDO-AA,polyol,100,,5400,80,5600,20,Tm,62,"4,4'-MDI",2,17240,17020,0,,,,,,,CASE Adhesives Brochure: PURHM typical chemical properties table,"Precursor viscosity and prepolymer viscosity are measured at different temperatures; do not calculate an amplification factor directly."
STEPAN_PURHM_04,MFR_STEPAN_CASE_ADHESIVES_BROCHURE,STEPANPOL PC-105P-22,HDO-AA,polyol,100,,5400,80,5090,22,Tm,62,"4,4'-MDI",2,17240,17020,0,,,,,,,CASE Adhesives Brochure: PURHM typical chemical properties table,"Precursor viscosity and prepolymer viscosity are measured at different temperatures; do not calculate an amplification factor directly."
STEPAN_PURHM_05,MFR_STEPAN_CASE_ADHESIVES_BROCHURE,STEPANPOL PC-105P-30,HDO-AA,polyol,100,,3500,80,3740,30,Tm,56,"4,4'-MDI",2,9990,7890,0,18,,10,3684,960,,CASE Adhesives Brochure: PURHM typical chemical properties table,"Precursor viscosity and prepolymer viscosity are measured at different temperatures; do not calculate an amplification factor directly."
STEPAN_PURHM_06,MFR_STEPAN_CASE_ADHESIVES_BROCHURE,STEPANPOL PC-205P-30,HDO-AA,polyol,100,,3500,80,3740,30,Tm,56,"4,4'-MDI",2,16575,13200,0,15,,15,3668,979,,CASE Adhesives Brochure: PURHM typical chemical properties table,"Precursor viscosity and prepolymer viscosity are measured at different temperatures; do not calculate an amplification factor directly."
STEPAN_PURHM_07,MFR_STEPAN_CASE_ADHESIVES_BROCHURE,STEPANPOL PC-105P-42,HDO-AA,polyol,100,,2650,60,2670,42,Tm,56,"4,4'-MDI",2,14720,12660,0,,,,,,,CASE Adhesives Brochure: PURHM typical chemical properties table,"Precursor viscosity and prepolymer viscosity are measured at different temperatures; do not calculate an amplification factor directly."
STEPAN_PURHM_08,MFR_STEPAN_CASE_ADHESIVES_BROCHURE,STEPANPOL PC-205P-56,HDO-AA,polyol,100,,2800,80,2000,56,Tm,54,"4,4'-MDI",2,19520,15410,0,,,,,,,CASE Adhesives Brochure: PURHM typical chemical properties table,"Precursor viscosity and prepolymer viscosity are measured at different temperatures; do not calculate an amplification factor directly."
STEPAN_PURHM_09,MFR_STEPAN_CASE_ADHESIVES_BROCHURE,STEPANPOL PC-2072P-30,HDO-DDDA,polyol,100,,2800,80,3740,30,Tm,71,"4,4'-MDI",2,17200,14520,0,5,<,2,2846,5,<,CASE Adhesives Brochure: PURHM typical chemical properties table,"Precursor viscosity and prepolymer viscosity are measured at different temperatures; do not calculate an amplification factor directly."
STEPAN_PURHM_10,MFR_STEPAN_CASE_ADHESIVES_BROCHURE,STEPANPOL PC-5000P-30,Proprietary,blend_25pct_in_PC-205P-30,25,STEPANPOL PC-205P-30,10500,80,3740,30,Tg,-24,"4,4'-MDI",2,12280,9460,0,35,,21,3175,1146,,CASE Adhesives Brochure: PURHM typical chemical properties table,"The named grade is used at 25 wt.% in a polyol blend with PC-205P-30; the listed raw viscosity belongs to the named grade, not the blend."
STEPAN_PURHM_11,MFR_STEPAN_CASE_ADHESIVES_BROCHURE,STEPANPOL PC-5010P-35,Proprietary,blend_25pct_in_PC-205P-30,25,STEPANPOL PC-205P-30,26000,80,3200,35,Tg,-36,"4,4'-MDI",2,16000,13050,0,45,,15,3315,1215,,CASE Adhesives Brochure: PURHM typical chemical properties table,"The named grade is used at 25 wt.% in a polyol blend with PC-205P-30; the listed raw viscosity belongs to the named grade, not the blend."
STEPAN_PURHM_12,MFR_STEPAN_CASE_ADHESIVES_BROCHURE,STEPANPOL PC-5120P-20,Proprietary,blend_25pct_in_PC-205P-30,25,STEPANPOL PC-205P-30,6500,75,5600,20,ND,,"4,4'-MDI",2,7350,5810,0,45,,21,1096,11,,CASE Adhesives Brochure: PURHM typical chemical properties table,"The named grade is used at 25 wt.% in a polyol blend with PC-205P-30; the listed raw viscosity belongs to the named grade, not the blend."
STEPAN_PURHM_13,MFR_STEPAN_CASE_ADHESIVES_BROCHURE,STEPANPOL PH-56,HDO-PA,blend_25pct_in_PC-205P-30,25,STEPANPOL PC-205P-30,2885,80,2000,56,Tg,-15,"4,4'-MDI",2,12650,9840,0,30,,45,1367,44,,CASE Adhesives Brochure: PURHM typical chemical properties table,"The named grade is used at 25 wt.% in a polyol blend with PC-205P-30; the listed raw viscosity belongs to the named grade, not the blend."
STEPAN_PURHM_14,MFR_STEPAN_CASE_ADHESIVES_BROCHURE,STEPANPOL PD-56,DEG-PA,blend_25pct_in_PC-205P-30,25,STEPANPOL PC-205P-30,4150,80,2000,56,Tg,-1,"4,4'-MDI",2,15910,13800,0,50,,9,1550,9,,CASE Adhesives Brochure: PURHM typical chemical properties table,"The named grade is used at 25 wt.% in a polyol blend with PC-205P-30; the listed raw viscosity belongs to the named grade, not the blend."
STEPAN_PURHM_15,MFR_STEPAN_CASE_ADHESIVES_BROCHURE,STEPANPOL PDP-70,Proprietary,blend_25pct_in_PC-205P-30,25,STEPANPOL PC-205P-30,1900,25,1600,70,ND,,"4,4'-MDI",2,6480,5310,0,95,,22,1468,552,,CASE Adhesives Brochure: PURHM typical chemical properties table,"The named grade is used at 25 wt.% in a polyol blend with PC-205P-30; the listed raw viscosity belongs to the named grade, not the blend."
STEPAN_PURHM_16,MFR_STEPAN_CASE_ADHESIVES_BROCHURE,STEPANPOL PHN-56,HDO/NPG-PA,blend_25pct_in_PC-205P-30,25,STEPANPOL PC-205P-30,21700,80,2000,56,Tg,-7,"4,4'-MDI",2,608130,460700,0,100,,55,1453,175,,CASE Adhesives Brochure: PURHM typical chemical properties table,"The named grade is used at 25 wt.% in a polyol blend with PC-205P-30; the listed raw viscosity belongs to the named grade, not the blend."
STEPAN_PURHM_17,MFR_STEPAN_CASE_ADHESIVES_BROCHURE,STEPANPOL PN-110,NPG-PA,blend_25pct_in_PC-205P-30,25,STEPANPOL PC-205P-30,15000,80,1020,110,Tg,26,"4,4'-MDI",2,28770,21120,0,90,,72,1555,15,,CASE Adhesives Brochure: PURHM typical chemical properties table,"The named grade is used at 25 wt.% in a polyol blend with PC-205P-30; the listed raw viscosity belongs to the named grade, not the blend."

File: data/materials/us12319850_formulations_batch012.csv
record_id,source_id,sample_id,series,formulation_basis,ppg2000_wt_pct,ppg425_wt_pct,dynacoll7230_wt_pct,dynacoll7130_wt_pct,dynacoll7250_wt_pct,piothane502000_wt_pct,dynacoll7360_wt_pct,dynacoll7380_wt_pct,mdi44_wt_pct,rubinate_m_wt_pct,pearlbond521_wt_pct,novares_tk100h_wt_pct,elvacite2013_wt_pct,dmdee_wt_pct,additive_bundle_wt_pct,total_reported_wt_pct,measured_nco_wt_pct,nco_method_id,viscosity_cps,viscosity_temperature_c,viscosity_method_id,amorphous_to_crystalline_polyester_ratio,evidence_locator,notes
US12319850_C1,PAT_US12319850B2,C1,comparative,wt_pct_source_table,9,0,0,0,13,24,31,7,16,0,0,0,0,0.05,0,100.05,2.7,US12319850_NCO_TITRATION,15000,80,US12319850_VISC_80C,1:4.8,Comparative formulation table,Reported components sum to 100.05 wt% due source rounding; preserved without renormalization.
US12319850_C2,PAT_US12319850B2,C2,comparative,wt_pct_source_table,9,0,0,0,13,24,30,7,17,0,0,0,0,0.05,0,100.05,2.9,US12319850_NCO_TITRATION,13000,80,US12319850_VISC_80C,1:4.7,Comparative formulation table,Reported components sum to 100.05 wt% due source rounding; preserved without renormalization.
US12319850_C3,PAT_US12319850B2,C3,comparative,wt_pct_source_table,9,0,0,0,23,34,11,2,16,0,0,0,0,0.05,0,95.05,2.6,US12319850_NCO_TITRATION,15000,80,US12319850_VISC_80C,1:2.6,Comparative formulation table,Source-listed components sum to 95.05 wt%; the apparent 4.95 wt% gap is preserved and not backfilled or renormalized.
US12319850_E1,PAT_US12319850B2,E1,main_example,wt_pct_source_table,12.5,3.0,6.9,9.3,0,0,28.4,4.0,17.7,0.8,1.5,15.3,0,0.05,0.6,100.05,3.9,US12319850_NCO_TITRATION,8000,80,US12319850_VISC_80C,1:2,E1-E8 formulation table,"Additive bundle is preserved as 0.6 wt% total; source identifies Thermoplast Blue >0.1 wt%, Resiflow LF 0.4 wt%, and A-Link 25 <0.1 wt% but does not give exact split for all three."
US12319850_E2,PAT_US12319850B2,E2,main_example,wt_pct_source_table,12.5,3.0,13.8,18.6,0,0,14.2,2.0,17.7,0.8,1.5,15.3,0,0.05,0.6,100.05,3.9,US12319850_NCO_TITRATION,18000,80,US12319850_VISC_80C,2:1,E1-E8 formulation table,"Additive bundle is preserved as 0.6 wt% total; source identifies Thermoplast Blue >0.1 wt%, Resiflow LF 0.4 wt%, and A-Link 25 <0.1 wt% but does not give exact split for all three."
US12319850_E3,PAT_US12319850B2,E3,main_example,wt_pct_source_table,12.5,3.0,19.4,13.0,0,0,14.2,2.0,17.7,0.8,1.5,15.3,0,0.05,0.6,100.05,3.9,US12319850_NCO_TITRATION,15000,80,US12319850_VISC_80C,2:1,E1-E8 formulation table,"Additive bundle is preserved as 0.6 wt% total; source identifies Thermoplast Blue >0.1 wt%, Resiflow LF 0.4 wt%, and A-Link 25 <0.1 wt% but does not give exact split for all three."
US12319850_E4,PAT_US12319850B2,E4,main_example,wt_pct_source_table,12.5,3.0,10.0,13.5,0,0,22.0,3.1,17.7,0.8,1.5,15.3,0,0.05,0.6,100.05,3.9,US12319850_NCO_TITRATION,13000,80,US12319850_VISC_80C,1:1,E1-E8 formulation table,"Additive bundle is preserved as 0.6 wt% total; source identifies Thermoplast Blue >0.1 wt%, Resiflow LF 0.4 wt%, and A-Link 25 <0.1 wt% but does not give exact split for all three."
US12319850_E5,PAT_US12319850B2,E5,main_example,wt_pct_source_table,12.7,3.0,10.2,13.7,0,0,22.3,3.2,18.0,0.8,0,15.5,0,0.05,0.6,100.05,4.0,US12319850_NCO_TITRATION,10000,80,US12319850_VISC_80C,1:1,E1-E8 formulation table,"Additive bundle is preserved as 0.6 wt% total; source identifies Thermoplast Blue >0.1 wt%, Resiflow LF 0.4 wt%, and A-Link 25 <0.1 wt% but does not give exact split for all three."
US12319850_E6,PAT_US12319850B2,E6,main_example,wt_pct_source_table,12.6,3.0,10.1,13.6,0,0,22.2,3.1,17.9,0,1.5,15.4,0,0.05,0.6,100.05,3.7,US12319850_NCO_TITRATION,13000,80,US12319850_VISC_80C,1:1,E1-E8 formulation table,"Additive bundle is preserved as 0.6 wt% total; source identifies Thermoplast Blue >0.1 wt%, Resiflow LF 0.4 wt%, and A-Link 25 <0.1 wt% but does not give exact split for all three."
US12319850_E7,PAT_US12319850B2,E7,main_example,wt_pct_source_table,12.8,3.1,10.2,13.8,0,0,22.5,3.2,18.1,0,0,15.7,0,0.05,0.6,100.05,3.7,US12319850_NCO_TITRATION,11000,80,US12319850_VISC_80C,1:1,E1-E8 formulation table,"Additive bundle is preserved as 0.6 wt% total; source identifies Thermoplast Blue >0.1 wt%, Resiflow LF 0.4 wt%, and A-Link 25 <0.1 wt% but does not give exact split for all three."
US12319850_E8,PAT_US12319850B2,E8,main_example,wt_pct_source_table,12.1,2.9,9.6,12.9,0,0,21.2,3.0,17.1,0.8,1.5,15.3,3.0,0.05,0.6,100.05,3.8,US12319850_NCO_TITRATION,16000,80,US12319850_VISC_80C,1:1,E1-E8 formulation table,"Additive bundle is preserved as 0.6 wt% total; source identifies Thermoplast Blue >0.1 wt%, Resiflow LF 0.4 wt%, and A-Link 25 <0.1 wt% but does not give exact split for all three."
