Repository: stloendays/Database-For-PUR

<h1 align="center">Database for PUR</h1>
  <a href="#overview">Overview</a> ·
  <a href="#data-snapshot">Data Snapshot</a> ·
  <a href="#data-model">Data Model</a> ·
  <a href="#research-focus">Research Focus</a> ·
  <a href="#quick-start">Quick Start</a> ·

<a href="#roadmap">Roadmap</a>
---

<a id="overview"></a>

## Overview

`Database-For-PUR` is a structured research database for **polyurethane and reactive polyurethane hot-melt adhesive (PUR/HMPUR)** research.

The project organizes data at experiment level:

**Source → Experiment → Formulation → Material → Process → Measurement → Standard → Evidence**

File: data/materials/us20030022973_controlled_contrasts_batch010.csv
contrast_id,source_id,sample_a,sample_b,controlled_axis,control_confidence,viscosity_a_cps,viscosity_b_cps,viscosity_b_over_a,open_time_a_min,open_time_b_min,lap_shear_30min_a_psi,lap_shear_30min_b_psi,lap_shear_24h_a_psi,lap_shear_24h_b_psi,notes
DYNACOLL_ADD_4,PAT_US20030022973A1,4A,4B,"add 19.5 parts Dynacoll 7360 while keeping PPGs, Elvacite, DMDEE, MDI and tackifier identity/parts unchanged",high,15000,37000,2.46667,9.0,9.0,51,31,377,387,Contrast is based only on explicitly reported formulation-table differences; no renormalization is performed.
DYNACOLL_ADD_5,PAT_US20030022973A1,5A,5B,"add 19.5 parts Dynacoll 7360 while keeping PPGs, Elvacite, DMDEE, MDI and tackifier identity/parts unchanged",high,7900,15400,1.94937,17.0,30.0,43,9,345,487,Contrast is based only on explicitly reported formulation-table differences; no renormalization is performed.
DYNACOLL_ADD_6,PAT_US20030022973A1,6A,6B,"add 19.5 parts Dynacoll 7360 while keeping PPGs, Elvacite, DMDEE, MDI and tackifier identity/parts unchanged",high,7900,14500,1.83544,35.0,30.0,10,15,329,482,Contrast is based only on explicitly reported formulation-table differences; no renormalization is performed.
DYNACOLL_ADD_7,PAT_US20030022973A1,7A,7B,"add 19.5 parts Dynacoll 7360 while keeping PPGs, Elvacite, DMDEE, MDI and tackifier identity/parts unchanged",high,4400,10500,2.38636,40.0,40.0,12,25,365,516,Contrast is based only on explicitly reported formulation-table differences; no renormalization is performed.
TACK_A_XR_to_RH97,PAT_US20030022973A1,4A,5A,replace 19.5 parts XR 4008 with 19.5 parts RH 97M-NC; all other reported parts unchanged,high,15000,7900,0.52667,9.0,17.0,51,43,377,345,Contrast is based only on explicitly reported formulation-table differences; no renormalization is performed.
TACK_A_XR_to_RH200,PAT_US20030022973A1,4A,6A,replace 19.5 parts XR 4008 with 19.5 parts RH 200-NC; all other reported parts unchanged,high,15000,7900,0.52667,9.0,35.0,51,10,377,329,Contrast is based only on explicitly reported formulation-table differences; no renormalization is performed.
TACK_A_XR_to_KE615,PAT_US20030022973A1,4A,7A,replace 19.5 parts XR 4008 with 19.5 parts KE 615-3; all other reported parts unchanged,high,15000,4400,0.29333,9.0,40.0,51,12,377,365,Contrast is based only on explicitly reported formulation-table differences; no renormalization is performed.
TACK_B_XR_to_RH97,PAT_US20030022973A1,4B,5B,replace 19.5 parts XR 4008 with 19.5 parts RH 97M-NC at fixed Dynacoll 7360,high,37000,15400,0.41622,9.0,30.0,31,9,387,487,Contrast is based only on explicitly reported formulation-table differences; no renormalization is performed.
TACK_B_XR_to_RH200,PAT_US20030022973A1,4B,6B,replace 19.5 parts XR 4008 with 19.5 parts RH 200-NC at fixed Dynacoll 7360,high,37000,14500,0.39189,9.0,30.0,31,15,387,482,Contrast is based only on explicitly reported formulation-table differences; no renormalization is performed.
TACK_B_XR_to_KE615,PAT_US20030022973A1,4B,7B,replace 19.5 parts XR 4008 with 19.5 parts KE 615-3 at fixed Dynacoll 7360,high,37000,10500,0.28378,9.0,40.0,31,25,387,516,Contrast is based only on explicitly reported formulation-table differences; no renormalization is performed.

File: data/materials/us20060020101_reaction_rheology_batch014.csv
sample_id,source_id,example_id,isocyanate_material_id,polyol_system,reaction_temperature_c,reaction_time_h,nco_plateau_wt_pct,nco_theoretical_wt_pct,end_product_nco_wt_pct,viscosity_mpas,viscosity_temperature_c,free_monomer_operator,free_monomer_wt_pct,viscosity_method_id,nco_method_id,free_monomer_method_id,notes,evidence_location
E1,PAT_US20060020101A1,Example 1,US20060020101_MDI24_991,"Polyether B + Polyether A",85,12,2.51,2.56,2.52,9740,23,=,3.1,US20060020101_VISC23,US20060020101_NCO,US20060020101_MONOMER,"Polyol mixture dewatered at 100 C/15 mbar before addition; benzoyl chloride present; source discussion treats this as near-matched to C1 by MDI isomer chemistry.","Example 1; Table 1"
E2,PAT_US20060020101A1,Example 2,US20060020101_MDI24_991,"Polyether A",70,19,2.81,2.83,2.24,9785,23,=,2.7,US20060020101_VISC23,US20060020101_NCO,US20060020101_MONOMER,"Mesamoll added only after reaching constant NCO; table viscosity is final binder value.","Example 2; Table 1"
E3,PAT_US20060020101A1,Example 3,US20060020101_MDI24_991,"Polyether C + Polyether D",70,20,2.27,2.24,2.20,14225,23,=,2.1,US20060020101_VISC23,US20060020101_NCO,US20060020101_MONOMER,"No Mesamoll in final binder; source explicitly warns this complicates direct viscosity comparison with Comparative Example 3 after plasticizer addition.","Example 3; Table 1"
E4,PAT_US20060020101A1,Example 4,US20060020101_MDI24_9693,"Polyether C + Polyether D",70,5,1.44,1.50,1.50,4800,23,=,0.1,US20060020101_VISC23,US20060020101_NCO,US20060020101_MONOMER,"DBTL-catalysed low-NCO/OH regime; catalyst deactivated with benzoyl chloride.","Example 4; Table 1"
E5,PAT_US20060020101A1,Example 5,US20060020101_MDI24_9992,"Polyether D",70,3,1.49,1.51,1.49,66300,23,<,0.1,US20060020101_VISC23,US20060020101_NCO,US20060020101_MONOMER,"Single high-functionality polyether; residual monomer reported as censored <0.1 wt.%.","Example 5; Table 1"
E6_STAGE1,PAT_US20060020101A1,"Example 6 stage 1",US20060020101_MDI24_9992,"Polyether C",70,4,7.58,8.0,,3410,23,=,17.6,US20060020101_VISC23,US20060020101_NCO,US20060020101_MONOMER,"NCO-functional precursor; not comparable to final sealant prepolymer as an unreacted blend.","Example 6 stage 1; Table 1"
E6_STAGE2,PAT_US20060020101A1,"Example 6 stage 2",US20060020101_MDI24_9992,"Stage-1 precursor + Polyether C + Polyether D",70,3.5,1.26,1.50,1.26,66500,23,<,0.1,US20060020101_VISC23,US20060020101_NCO,US20060020101_MONOMER,"Second-stage prepolymer; residual monomer reported as censored <0.1 wt.%.","Example 6 stage 2; Table 1"
C1,PAT_US20060020101A1,Comparative Example 1,US20060020101_MDI44,"Polyether B + Polyether A",85,8,2.48,2.56,2.48,23600,23,=,3.7,US20060020101_VISC23,US20060020101_NCO,US20060020101_MONOMER,"Near-matched chemistry comparator for Example 1; principal difference is 4,4'-MDI vs high-2,4'-MDI.","Comparative Example 1; Table 1"
C2,PAT_US20060020101A1,Comparative Example 2,US20060020101_MDI44,"Polyether A",70,14,2.84,2.83,2.24,23650,23,=,3.1,US20060020101_VISC23,US20060020101_NCO,US20060020101_MONOMER,"Near-matched comparator for Example 2; same post-reaction Mesamoll addition pattern.","Comparative Example 2; Table 1"
C3_PRE,PAT_US20060020101A1,"Comparative Example 3 before Mesamoll",US20060020101_MDI44,"Polyether C + Polyether D",70,15,2.24,2.24,,38200,23,not_determined,,US20060020101_VISC23,US20060020101_NCO,US20060020101_MONOMER,"Viscosity before plasticizer addition; free monomer not determined at this state.","Comparative Example 3; Table 1"
C3_POST,PAT_US20060020101A1,"Comparative Example 3 after Mesamoll",US20060020101_MDI44,"Polyether C + Polyether D + Mesamoll",70,15,2.24,2.24,1.86,18525,23,=,2.3,US20060020101_VISC23,US20060020101_NCO,US20060020101_MONOMER,"Final plasticized binder; should not be used as a clean rheology comparator to unplasticized Example 3 without qualifier.","Comparative Example 3; Table 1"
C4,PAT_US20060020101A1,Comparative Example 4,US20060020101_MDI44,"Polyether C + Polyether D",70,2,1.41,1.50,1.41,96000,23,=,1.4,US20060020101_VISC23,US20060020101_NCO,US20060020101_MONOMER,"DBTL-catalysed 4,4'-MDI comparator for low-NCO/OH Example 4.","Comparative Example 4; Table 1"
C5,PAT_US20060020101A1,Comparative Example 5,US20060020101_MDI44,"Polyether C + Polyether D",70,28,1.52,1.50,1.52,76800,23,=,1.4,US20060020101_VISC23,US20060020101_NCO,US20060020101_MONOMER,"Uncatalysed 4,4'-MDI comparator in same polyol family.","Comparative Example 5; Table 1"
C6,PAT_US20060020101A1,Comparative Example 6,US20060020101_MDI24_9992,"Polyether E + Polyether D",70,4.5,6.7,6.9,6.7,,23,=,0.8,US20060020101_VISC23,US20060020101_NCO,US20060020101_MONOMER,"Viscosity reported as not measurable and >>10^6 mPa.s; preserved as nonnumeric censored state in notes.","Comparative Example 6; Table 1"
C7,PAT_US20060020101A1,Comparative Example 7,US20060020101_MDI24_9992,"Polyether F + Polyether D",70,4.5,4.74,4.87,4.74,135000,23,=,0.5,US20060020101_VISC23,US20060020101_NCO,US20060020101_MONOMER,"Short-chain-polyether-rich comparator; source attributes poor sealant mechanics partly to high hard-segment fraction.","Comparative Example 7; Table 1"
C8,PAT_US20060020101A1,Comparative Example 8,US20060020101_MDI24_991,"Polyether C + Polyether D",70,20,2.57,2.61,2.60,11300,23,=,2.6,US20060020101_VISC23,US20060020101_NCO,US20060020101_MONOMER,"Low fraction of higher-functionality polyether comparator.","Comparative Example 8; Table 1"

File: data/materials/us20060020101_sealant_mechanics_batch014.csv
sample_id,source_id,example_id,binder_sample_id,shore_a,tensile_strength_n_mm2,breaking_elongation_pct,stress_100_n_mm2,mechanical_method_id,specimen_prep_method_id,cure_time_days,cure_temperature_qualifier,notes,evidence_location
MECH_E1,PAT_US20060020101A1,Example 1,E1,42,1.4,533,0.8,US20060020101_MECH,US20060020101_SEALANT_PREP,14,room_temperature,"Standardized sealant formulation based on Example 1 binder.",Table 2
MECH_E2,PAT_US20060020101A1,Example 2,E2,54,2.7,343,1.2,US20060020101_MECH,US20060020101_SEALANT_PREP,14,room_temperature,"Standardized sealant formulation based on Example 2 binder.",Table 2
MECH_E3,PAT_US20060020101A1,Example 3,E3,53,2.6,646,1.2,US20060020101_MECH,US20060020101_SEALANT_PREP,14,room_temperature,"Standardized sealant formulation based on Example 3 binder.",Table 2
MECH_E4,PAT_US20060020101A1,Example 4,E4,49,2.3,610,1.1,US20060020101_MECH,US20060020101_SEALANT_PREP,14,room_temperature,"Standardized sealant formulation based on Example 4 binder.",Table 2
MECH_E5,PAT_US20060020101A1,Example 5,E5,56,2.8,330,1.2,US20060020101_MECH,US20060020101_SEALANT_PREP,14,room_temperature,"Standardized sealant formulation based on Example 5 binder.",Table 2
MECH_E6,PAT_US20060020101A1,"Example 6 stage 2",E6_STAGE2,52,3.7,606,1.0,US20060020101_MECH,US20060020101_SEALANT_PREP,14,room_temperature,"Mechanical specimen uses final second-stage binder only.",Table 2
MECH_C1,PAT_US20060020101A1,Comparative Example 1,C1,45,1.2,458,0.8,US20060020101_MECH,US20060020101_SEALANT_PREP,14,room_temperature,"Standardized sealant formulation based on Comparative Example 1 binder.",Table 2
MECH_C2,PAT_US20060020101A1,Comparative Example 2,C2,54,2.1,248,1.2,US20060020101_MECH,US20060020101_SEALANT_PREP,14,room_temperature,"Standardized sealant formulation based on Comparative Example 2 binder.",Table 2
MECH_C3,PAT_US20060020101A1,Comparative Example 3,C3_POST,51,3.5,626,1.1,US20060020101_MECH,US20060020101_SEALANT_PREP,14,room_temperature,"Uses final Mesamoll-containing Comparative Example 3 binder.",Table 2
MECH_C7,PAT_US20060020101A1,Comparative Example 7,C7,82,2.5,21,,US20060020101_MECH,US20060020101_SEALANT_PREP,14,room_temperature,"100% stress reported not measurable; stored null rather than fabricated.",Table 2
MECH_C8,PAT_US20060020101A1,Comparative Example 8,C8,53,1.2,70,,US20060020101_MECH,US20060020101_SEALANT_PREP,14,room_temperature,"100% stress reported not measurable; stored null rather than fabricated.",Table 2

File: data/materials/us6136136_novel_formulations_batch015.csv
record_id,source_id,example_label,series_role,basis,polyester_a,polyester_b,polyester_e,polyester_f,polyester_g,polyester_h,ppg425,tackifier_beta_pinene,mdi44,reported_total,nco_oh_ratio,viscosity_90c_pa_s,viscosity_110c_pa_s,viscosity_130c_pa_s,viscosity_150c_pa_s,viscosity_170c_pa_s,green_strength_min_pli,green_strength_max_pli,green_strength_time_min,mature_strength_min_pli,mature_strength_max_pli,mature_strength_time_days,test_speed_in_min,test_substrate,method_id,evidence_location,notes
US6136136_EX1,PAT_US6136136A,Example 1,early_ppg_polyester_panel,wt_pct,31.4,20.9,,,,,20.9,6.3,20.5,100,1.3,,,60,30,20,2.8,3.3,5,30,35,3,0.5,SBR/man-made shoe-upper material,US6136136_PEEL_GENERAL,"Examples 1-4 table, lines 396-424","3-day peel is explicitly reported."
US6136136_EX2,PAT_US6136136A,Example 2,early_ppg_polyester_panel,wt_pct,47.6,,,,,,23.8,6.3,22.3,100,1.3,,,54,28,18,9,11,5,20,25,3,0.5,SBR/man-made shoe-upper material,US6136136_PEEL_GENERAL,"Examples 1-4 table, lines 396-424","3-day peel is explicitly reported."
US6136136_EX3,PAT_US6136136A,Example 3,early_ppg_polyester_panel,wt_pct,46.2,,,,,,28.9,,24.9,100,1.25,,,97,61,,25,28,5,,,,0.5,SBR/man-made shoe-upper material,US6136136_PEEL_GENERAL,"Examples 1-4 table, lines 396-424","No unambiguous 3-day value is assigned from the extracted table."
US6136136_EX4,PAT_US6136136A,Example 4,early_ppg_polyester_panel,wt_pct,35.5,,,,,,35.5,,29.0,100,1.25,,,35,20,,13,20,5,,,,0.5,SBR/man-made shoe-upper material,US6136136_PEEL_GENERAL,"Examples 1-4 table, lines 396-424","No unambiguous 3-day value is assigned from the extracted table."
US6136136_EX5,PAT_US6136136A,Example 5,early_ppg_polyester_panel,wt_pct,32.4,,,,,,32.4,6.5,28.7,100,1.35,200,55,21,,,5,6,5,21,27,3,0.5,SBR/man-made shoe-upper material,US6136136_PEEL_GENERAL,"Examples 5-7 table, lines 428-456","All reported time-resolved peel values retained."
US6136136_EX6,PAT_US6136136A,Example 6,early_ppg_polyester_panel,wt_pct,34.6,,,,,,34.6,,30.8,100,1.36,144,34,,,,3,5,5,25,30,3,0.5,SBR/man-made shoe-upper material,US6136136_PEEL_GENERAL,"Examples 5-7 table, lines 428-456","130 C viscosity not reported; field remains null."
US6136136_EX7,PAT_US6136136A,Example 7,early_ppg_polyester_panel,wt_pct,23.0,11.5,,,,,34.5,,31.0,100,1.37,106,52,12,,,1,3,5,22,30,3,0.5,SBR/man-made shoe-upper material,US6136136_PEEL_GENERAL,"Examples 5-7 table, lines 428-456","All reported time-resolved peel values retained."
US6136136_EX19A,PAT_US6136136A,Example 19 A,ppg_fraction_comparable_viscosity_series,wt_pct,73.8,,,,,,9.2,,17.0,100,1.7,,,27,,,1.6,1.6,,,,,0.5,,US6136136_PEEL_GENERAL,"Example 19, lines 575-599","NCO:OH was deliberately co-varied by the source to keep viscosity in a broadly comparable range; elapsed green-strength time and substrate are not restated."
US6136136_EX19B,PAT_US6136136A,Example 19 B,ppg_fraction_comparable_viscosity_series,wt_pct,63.9,,,,,,16.0,,20.1,100,1.5,,,42,,,2.5,2.5,,,,,0.5,,US6136136_PEEL_GENERAL,"Example 19, lines 575-599","NCO:OH co-varied; do not treat as a strict single-variable PPG experiment."
US6136136_EX19C,PAT_US6136136A,Example 19 C,ppg_fraction_comparable_viscosity_series,wt_pct,58.8,,,,,,19.6,,21.6,100,1.4,,,38,,,6.5,6.5,,,,,0.5,,US6136136_PEEL_GENERAL,"Example 19, lines 575-599","NCO:OH co-varied; do not treat as a strict single-variable PPG experiment."
US6136136_EX19D,PAT_US6136136A,Example 19 D,ppg_fraction_comparable_viscosity_series,wt_pct,50.8,,,,,,25.4,,23.8,100,1.3,,,54,,,10,10,,,,,0.5,,US6136136_PEEL_GENERAL,"Example 19, lines 575-599","NCO:OH co-varied; do not treat as a strict single-variable PPG experiment."
US6136136_EX19E,PAT_US6136136A,Example 19 E,ppg_fraction_comparable_viscosity_series,wt_pct,35.5,,,,,,35.5,,29.0,100,1.25,,,35,,,17,17,,,,,0.5,,US6136136_PEEL_GENERAL,"Example 19, lines 575-599","NCO:OH co-varied; do not treat as a strict single-variable PPG experiment."
US6136136_EX19F,PAT_US6136136A,Example 19 F,ppg_fraction_comparable_viscosity_series,wt_pct,,,,,,,57.1,,42.9,100,1.25,,,60,,,15,15,,,,,0.5,,US6136136_PEEL_GENERAL,"Example 19, lines 575-599","Polyester-free endpoint; source explicitly notes acceptable PURHM can be prepared from PPG 425 + MDI."
US6136136_EX20A,PAT_US6136136A,Example 20 A,polyester_identity_screen,parts_g,200,,,,,,200,,171,571,1.3,,,74,,,24,24,,,,,5,NBR/NBR,US6136136_GREEN_NBR,"Example 20, lines 600-634","PPG 425=200 g; Polyester A=200 g; MDI=171 g. Green-strength elapsed aging time not stated."
US6136136_EX20B,PAT_US6136136A,Example 20 B,polyester_identity_screen,parts_g,,200,,,,,200,,173,573,1.3,,,42,,,10,10,,,,,5,NBR/NBR,US6136136_GREEN_NBR,"Example 20, lines 600-634","PPG 425=200 g; Polyester B=200 g; MDI=173 g."
US6136136_EX20C,PAT_US6136136A,Example 20 C,polyester_identity_screen,parts_g,,,200,,,,200,,172,572,1.3,,,34,,,22,22,,,,,5,NBR/NBR,US6136136_GREEN_NBR,"Example 20, lines 600-634","PPG 425=200 g; Polyester E=200 g; MDI=172 g."
US6136136_EX20D,PAT_US6136136A,Example 20 D,polyester_identity_screen,parts_g,,,,200,,,200,,173,573,1.3,,,18,,,4,4,,,,,5,NBR/NBR,US6136136_GREEN_NBR,"Example 20, lines 600-634","PPG 425=200 g; Polyester F=200 g; MDI=173 g."
US6136136_EX20E,PAT_US6136136A,Example 20 E,polyester_identity_screen,parts_g,,,,,200,,200,,170,570,1.4,,,125,,,25,25,,,,,5,NBR/NBR,US6136136_GREEN_NBR,"Example 20, lines 600-634","PPG 425=200 g; Polyester G=200 g; MDI=170 g."
US6136136_EX20F,PAT_US6136136A,Example 20 F,polyester_identity_screen,parts_g,,,,,,200,200,,170,570,1.4,,,185,,,45,45,,,,,5,NBR/NBR,US6136136_GREEN_NBR,"Example 20, lines 600-634","PPG 425=200 g; Polyester H=200 g; MDI=170 g."

File: data/materials/us8394868_controlled_index_series_batch011.csv
series_id,source_id,example_id,polyol_blend,polyol_a_wt_fraction,polyol_b_wt_fraction,isocyanate,isocyanate_index,g_isocyanate_per_100g_polyol,reaction_temperature_c,reaction_time_h,mixing_rpm,mixing_time_min,viscosity_mpa_s,viscosity_temperature_c,viscosity_amplification_vs_unreacted_blend,evidence_locator,notes
CP3008_NOPBA_TDI_INDEX,PAT_US8394868B2,E10,"VORANOL CP 3008 + NOPB A",0.5,0.5,VORANATE T-80,30,3.38,70,6,2000,2,3730,25,5.253521,"Table 5","All three rows use the same source-reported 50/50 precursor blend whose 25 C viscosity is 710 mPa s."
CP3008_NOPBA_TDI_INDEX,PAT_US8394868B2,E11,"VORANOL CP 3008 + NOPB A",0.5,0.5,VORANATE T-80,33,3.72,70,6,2000,2,4550,25,6.408451,"Table 5","Controlled isocyanate-index series."
CP3008_NOPBA_TDI_INDEX,PAT_US8394868B2,E12,"VORANOL CP 3008 + NOPB A",0.5,0.5,VORANATE T-80,36,4.06,70,6,2000,2,6500,25,9.15493,"Table 5","Controlled isocyanate-index series."
