Repository: stloendays/Database-For-PUR

<h1 align="center">Database for PUR</h1>
  <a href="#overview">Overview</a> ·
  <a href="#data-snapshot">Data Snapshot</a> ·
  <a href="#data-model">Data Model</a> ·
  <a href="#research-focus">Research Focus</a> ·
  <a href="#quick-start">Quick Start</a> ·

<a href="#roadmap">Roadmap</a>
---

<a id="overview"></a>

## Overview

`Database-For-PUR` is a structured research database for **polyurethane and reactive polyurethane hot-melt adhesive (PUR/HMPUR)** research.

The project organizes data at experiment level:

**Source → Experiment → Formulation → Material → Process → Measurement → Standard → Evidence**

Primary uses include formulation/process mining, SQL/FTS/vector retrieval, property prediction, formulation screening, inverse design, and scientific-agent workflows.

---

<a id="data-snapshot"></a>

## Data Snapshot

### Legacy HMPUR layer

The migrated legacy layer contributes **85 formulations**, **278 formulation components**, **547 observations**, **22 protocols**, and all **4,559 temperature-viscosity points**. The viscosity data represent **39 distinct PU prepolymer curves** over roughly 40–80 °C.

The compressed curve table is available at [`data/legacy/viscosity_curves.csv.gz`](data/legacy/viscosity_curves.csv.gz).

### Chinese structured corpus — Batch 004

The cumulative Chinese corpus contains **36 sources**, **42 experiments**, **41 formulations**, **131 measurements**, **10 CN patents**, **10 indexed MSc theses**, and **8 adhesive standards**.

### Batch 005 — raw material → reaction → property

Batch 005 adds:

- Evonik DYNACOLL 7000 polyester-polyol descriptors;
- a controlled DYNACOLL + 4,4′-MDI RHM benchmark at OH:NCO = 1:2.2;
- Covestro Desmophen polyol descriptors;
- BASF Lupranate MDI / MDI-prepolymer descriptors;
- Stepan polyester polyols used in reactive hot-melt adhesive applications.

The unified schema now includes `material_property_values`, so ranges and temperature-dependent raw-material properties can be represented without collapsing them into a single midpoint.

See [`data/materials/BATCH_005.md`](data/materials/BATCH_005.md).

---

<a id="data-model"></a>

## Data Model

```mermaid
flowchart LR
    A[Source] --> B[Experiment]
    B --> C[Formulation]
    C --> D[Formulation Component]
    D --> E[Material Master]
    E --> P[Material Property Values]
    B --> F[Process Step]
    B --> G[Measurement]
    G --> H[Protocol or Standard]
    A --> I[Evidence]
    B --> I
    C --> I
    G --> I
    P --> K[ML / RAG / Inverse Design]
    F --> K
    G --> K
    I --> K
```

Core tables include `sources`, `experiments`, `materials`, `material_property_values`, `formulations`, `formulation_components`, `process_steps`, `measurements`, `protocols`, `evidence`, `viscosity_curves`, `thesis_index`, and `standard_index`.

---

<a id="research-focus"></a>

## Research Focus

### Polyol blend → MDI prepolymer amplification

A central HMPUR hypothesis supported by this database is:

> Small property differences at the polyol-blend level may be systematically amplified after entering the MDI prepolymer stage, with the amplification itself depending on blend composition.
Priority variables include `blend viscosity`, `prepolymer viscosity`, `NCO/OH`, `free NCO`, `OH value`, `acid value`, `Mn`, `polyol chemistry`, `reaction temperature`, `reaction time`, `DSC/crystallization`, `open time`, `green strength`, `peel`, and `lap shear`.

### Example composition-property trajectory
For `CN_JRN_WANG2026_PAE`, increasing PAE from **0 to 10 wt.%** changes melt viscosity from **1292 to 4821 mPa·s**, NCO from **3.372 to 2.411 wt.%**, and open time from **4.5 to 11.3 min**.

### Mixing-law closure

```math
X_{blend} \rightarrow X_{prepolymer} \rightarrow Y_{adhesive}
```

```math
A = \frac{\Delta \eta_{prepolymer}}{\Delta \eta_{blend}}
```

### Evidence-constrained inverse design

```text
Target properties
        ↓
Material + composition + process descriptors
        ↓
Candidate ranking
        ↓
Experimentally testable PUR formulations
```

---

## Repository Structure

```text
Database-For-PUR/
├── README.md
├── README.zh-CN.md
├── assets/
├── data/
│   ├── cn/
│   ├── legacy/
│   ├── materials/
│   └── master/
├── schema/
│   └── pur_cn_v1.sql
├── scripts/
│   ├── build_database.py
│   └── validate_database.py
└── releases/
    ├── cn_seed_batch_004.zip
    └── pur_core_integration_v005.zip
```

---

<a id="quick-start"></a>

## Quick Start

The current builder reconstructs the unified Batch 005 database directly from committed release payloads.

```bash
git clone https://github.com/stloendays/Database-For-PUR.git
cd Database-For-PUR
python scripts/build_database.py --output database/pur_master.db
python scripts/validate_database.py database/pur_master.db
```

For reproducible pinning, the current payloads are [`releases/cn_seed_batch_004.zip`](releases/cn_seed_batch_004.zip) and [`releases/pur_core_integration_v005.zip`](releases/pur_core_integration_v005.zip).

Example query:

```sql

File: data/materials/patent_crystalline_prepolymer_batch007.csv
record_id,source_id,source_polyol_example,dda_mol_pct,aa_mol_pct,tpa_mol_pct,ddl_mol_pct,hd_mol_pct,hydroxyl_value_mg_koh_g,number_average_molecular_weight_g_mol,polyol_melting_point_c,polyol_crystallizing_temperature_c,polyol_crystallization_enthalpy_j_g,isocyanate,mdi_molar_equiv_relative_to_polyol,reaction_temperature_c,reaction_time_h,prepolymer_viscosity_mpa_s,prepolymer_viscosity_temperature_c,prepolymer_melting_point_c,prepolymer_crystallizing_temperature_c,prepolymer_crystallization_enthalpy_j_g,setting_time_raw,setting_time_min_s,setting_time_max_s,shore_d_hardness,working_efficiency_raw,working_efficiency_normalized,evidence_locator,notes
US20070129523_PAIR_01,PAT_US20070129523A1,Example 1 -> Prepolymer Example 4,15,0,85,100,0,30,3700,115,90,55.5,"4,4'-MDI",2.2,120,1.5,43600,120,110,80,44.5,5,5,5,44,O,good,US20070129523A1 Tables 1-3,"Rows with viscosity temperature 140 C were partially solidified at 120 C; temperature is preserved explicitly."
US20070129523_PAIR_02,PAT_US20070129523A1,Example 2 -> Prepolymer Example 5,10,0,90,100,0,37,3000,116,94,58.6,"4,4'-MDI",2.2,120,1.5,24800,120,112,82,45.9,3,3,3,45,O,good,US20070129523A1 Tables 1-3,"Rows with viscosity temperature 140 C were partially solidified at 120 C; temperature is preserved explicitly."
US20070129523_PAIR_03,PAT_US20070129523A1,Example 3 -> Prepolymer Example 6,5,0,95,100,0,30,3700,120,98,62.9,"4,4'-MDI",2.2,120,1.5,76800,120,115,86,48.2,3-4,3,4,51,O,good,US20070129523A1 Tables 1-3,"Rows with viscosity temperature 140 C were partially solidified at 120 C; temperature is preserved explicitly."
US20070129523_PAIR_04,PAT_US20070129523A1,Comparative Example 1 -> Prepolymer Comparative Example 9,20,0,80,100,0,33,3400,111,88,50.9,"4,4'-MDI",2.2,120,1.5,32400,120,106,77,44.2,5-6,5,6,41,O,good,US20070129523A1 Tables 1-3,"Rows with viscosity temperature 140 C were partially solidified at 120 C; temperature is preserved explicitly."
US20070129523_PAIR_05,PAT_US20070129523A1,Comparative Example 2 -> Prepolymer Comparative Example 10,100,0,0,100,0,40,2800,81,69,131.4,"4,4'-MDI",2.2,120,1.5,4400,120,74,60,89.1,8-10,8,10,50,O,good,US20070129523A1 Tables 1-3,"Rows with viscosity temperature 140 C were partially solidified at 120 C; temperature is preserved explicitly."
US20070129523_PAIR_06,PAT_US20070129523A1,Comparative Example 3 -> Prepolymer Comparative Example 11,0,0,100,100,0,28,4000,123,100,64.8,"4,4'-MDI",2.2,120,1.5,48000,140,120,93,50.7,3-4,3,4,53,x,poor,US20070129523A1 Tables 1-3,"Rows with viscosity temperature 140 C were partially solidified at 120 C; temperature is preserved explicitly."
US20070129523_PAIR_07,PAT_US20070129523A1,Comparative Example 4 -> Prepolymer Comparative Example 12,10,0,90,0,100,42,2700,131,105,38.3,"4,4'-MDI",2.2,120,1.5,22000,140,122,84,29.5,20,20,20,45,x,poor,US20070129523A1 Tables 1-3,"Rows with viscosity temperature 140 C were partially solidified at 120 C; temperature is preserved explicitly."
US20070129523_PAIR_08,PAT_US20070129523A1,Comparative Example 5 -> Prepolymer Comparative Example 13,20,0,80,0,100,29,3900,119,85,32.9,"4,4'-MDI",2.2,120,1.5,127200,120,113,73,26.9,12-13,12,13,40,Δ,mixed,US20070129523A1 Tables 1-3,"Rows with viscosity temperature 140 C were partially solidified at 120 C; temperature is preserved explicitly."
US20070129523_PAIR_09,PAT_US20070129523A1,Comparative Example 6 -> Prepolymer Comparative Example 14,100,0,0,0,100,32,3500,71,58,113.5,"4,4'-MDI",2.2,120,1.5,6000,120,65,52,80.5,15,15,15,46,O,good,US20070129523A1 Tables 1-3,"Rows with viscosity temperature 140 C were partially solidified at 120 C; temperature is preserved explicitly."
US20070129523_PAIR_10,PAT_US20070129523A1,Comparative Example 7 -> Prepolymer Comparative Example 15,0,20,80,0,100,29,3900,122,92,32.9,"4,4'-MDI",2.2,120,1.5,28400,140,114,74,27.6,110,110,110,45,Δ,mixed,US20070129523A1 Tables 1-3,"Rows with viscosity temperature 140 C were partially solidified at 120 C; temperature is preserved explicitly."
US20070129523_PAIR_11,PAT_US20070129523A1,Comparative Example 8 -> Prepolymer Comparative Example 16,0,40,60,0,100,33,3400,95,65,21.8,"4,4'-MDI",2.2,120,1.5,22000,120,87,26,31.1,150,150,150,33,O,good,US20070129523A1 Tables 1-3,"Rows with viscosity temperature 140 C were partially solidified at 120 C; temperature is preserved explicitly."
